Repository: Alexangelo92/Cytotoxicity_mdpi

# Cytotoxicity Classification Model for PHBV Polymers

This repository contains all the files used for developing a classification model to predict the cytotoxicity of PHBV-based polymers using machine learning techniques in the ANIPH project.

## Data

This folder contains all data files used in the study.

#### cytotoxicity_data.csv
The raw cytotoxicity dataset compiled from literature, containing polymer composition descriptors and toxicity labels.

#### cytotoxicity_database.xlsx
The full curated cytotoxicity database including all features and metadata used for model development.

#### final_train_set_cytotoxicity.xlsx
The final training set (80% of the dataset) after stratified splitting, used for model training and cross-validation.

#### final_test_set_cytotoxicity.xlsx
The final test set (20% of the dataset) used for independent model evaluation.

#### sample_20_cytotoxicity.xlsx
A 20-row sample of the training set for inspection and reporting purposes.

#### mi_scores_cytotoxicity.xlsx
Mutual information scores for each feature relative to the target variable, used for feature selection analysis.

## Notebooks

#### cytotoxicity_data_preprocess.ipynb
Exploratory data analysis and unit conversion for the raw cytotoxicity dataset.

#### cytotoxicity_rf_classifier_no outliers.ipynb
Main classification pipeline using the Extra Trees Classifier without outlier removal. Includes model selection, Optuna hyperparameter tuning, applicability domain assessment, and SHAP explainability analysis.

#### cytotoxicity_rf_classifier_outliers.ipynb
Alternative classification pipeline with outlier removal applied during preprocessing, used for comparison with the main pipeline.

## Plots

Contains all figures generated during the analysis:
- Kendall correlation heatmap of numerical features
- Confusion matrices for training and test sets
- SHAP bar plot and beeswarm plot for model interpretability

File: data/cytotoxicity_data.csv (part 1 of 3)
study_id,instance,monomer_a,monomer_b,hb_ratio,hv_ratio,mw,mw_units,mn,mn_units,pdi,shape,thickness,units_thickness,surface,surface_units,diameter,diameter_units,length,length_units,additive,additive1_name,additive1_percentage,additive1_use,additive2_name,additive2_percentage,additive2_use,addtive3_name,additive3_percentage,additive3_use,polymer_percentage,iso,astm,assay,cell_line,cell_line_type,exposure_type,no_cells_per_well,inoculum_concentration_units,culture_medium,dilution_medium,concentration,concentration_units,dilution,incubation_time,incubation_time_units,incubation_temperature,incubation_temperature_units,co2_percentage,air,extraction_time,units_extraction_time,extraction_temperature,units_extraction_t,extraction_medium,extraction_surface_area_ratio,extraction_surface_area_ratio_units,number_of_cells_well,cell_viability_percentage,toxicity,ic_50,ic_50_units,growth_constant_μ,growth_constant_μ_units,rgr,toxicity_grade,zone_index,lysis_index,growth_inhibition_percentage
1,1,3hb,,100.0,0.0,243310.0,g/mol,28164.0,g/mol,8.64,film,42.6,μm,,,,,,,no,,0.0,not_applicable,,0.0,not_applicable,,0.0,not_applicable,100.0,10993-5,,ldh,saos-2,human,indirect_contact,10000.0,cells/well,mccoy_5a_10fbs_ps_glu_pyr_hepes,dmem,,,0.0,72.0,hours,37.0,celsius,,,,,,,,0.5,cm^2/ml,,90.99526,non-toxic,,,,,,,,,
1,2,3hb,,100.0,0.0,243310.0,g/mol,28164.0,g/mol,8.64,film,42.6,μm,,,,,,,no,,0.0,not_applicable,,0.0,not_applicable,,0.0,not_applicable,100.0,10993-5,,ldh,saos-2,human,indirect_contact,10000.0,cells/well,mccoy_5a_10fbs_ps_glu_pyr_hepes,dmem,,,1.0,72.0,hours,37.0,celsius,,,,,,,,0.5,cm^2/ml,,87.67773,non-toxic,,,,,,,,,
1,3,3hb,,100.0,0.0,243310.0,g/mol,28164.0,g/mol,8.64,film,42.6,μm,,,,,,,no,,0.0,not_applicable,,0.0,not_applicable,,0.0,not_applicable,100.0,10993-5,,ldh,saos-2,human,indirect_contact,10000.0,cells/well,mccoy_5a_10fbs_ps_glu_pyr_hepes,dmem,,,0.1,72.0,hours,37.0,celsius,,,,,,,,0.5,cm^2/ml,,94.78673,non-toxic,,,,,,,,,
1,4,3hb,,100.0,0.0,243310.0,g/mol,28164.0,g/mol,8.64,film,42.6,μm,,,,,,,no,,0.0,not_applicable,,0.0,not_applicable,,0.0,not_applicable,100.0,10993-5,,ldh,saos-2,human,indirect_contact,10000.0,cells/well,mccoy_5a_10fbs_ps_glu_pyr_hepes,dmem,,,0.01,72.0,hours,37.0,celsius,,,,,,,,0.5,cm^2/ml,,91.94313,non-toxic,,,,,,,,,
1,5,3hb,,100.0,0.0,243310.0,g/mol,28164.0,g/mol,8.64,film,42.6,μm,,,,,,,no,,0.0,not_applicable,,0.0,not_applicable,,0.0,not_applicable,100.0,10993-5,,ldh,saos-2,human,indirect_contact,10000.0,cells/well,mccoy_5a_10fbs_ps_glu_pyr_hepes,dmem,,,0.001,72.0,hours,37.0,celsius,,,,,,,,0.5,cm^2/ml,,84.83412,non-toxic,,,,,,,,,
1,6,3hb,3hv,81.0,19.0,271590.0,g/mol,79230.0,g/mol,3.4,film,13.22,μm,,,,,,,no,,0.0,not_applicable,,0.0,not_applicable,,0.0,not_applicable,100.0,10993-5,,ldh,saos-2,human,indirect_contact,10000.0,cells/well,mccoy_5a_10fbs_ps_glu_pyr_hepes,dmem,,,0.0,72.0,hours,37.0,celsius,,,,,,,,0.5,cm^2/ml,,105.21327,non-toxic,,,,,,,,,
1,7,3hb,3hv,81.0,19.0,271590.0,g/mol,79230.0,g/mol,3.4,film,13.22,μm,,,,,,,no,,0.0,not_applicable,,0.0,not_applicable,,0.0,not_applicable,100.0,10993-5,,ldh,saos-2,human,indirect_contact,10000.0,cells/well,mccoy_5a_10fbs_ps_glu_pyr_hepes,dmem,,,1.0,72.0,hours,37.0,celsius,,,,,,,,0.5,cm^2/ml,,157.1991,non-toxic,,,,,,,,,
1,8,3hb,3hv,81.0,19.0,271590.0,g/mol,79230.0,g/mol,3.4,film,13.22,μm,,,,,,,no,,0.0,not_applicable,,0.0,not_applicable,,0.0,not_applicable,100.0,10993-5,,ldh,saos-2,human,indirect_contact,10000.0,cells/well,mccoy_5a_10fbs_ps_glu_pyr_hepes,dmem,,,0.1,72.0,hours,37.0,celsius,,,,,,,,0.5,cm^2/ml,,140.75829,non-toxic,,,,,,,,,
1,9,3hb,3hv,81.0,19.0,271590.0,g/mol,79230.0,g/mol,3.4,film,13.22,μm,,,,,,,no,,0.0,not_applicable,,0.0,not_applicable,,0.0,not_applicable,100.0,10993-5,,ldh,saos-2,human,indirect_contact,10000.0,cells/well,mccoy_5a_10fbs_ps_glu_pyr_hepes,dmem,,,0.01,72.0,hours,37.0,celsius,,,,,,,,0.5,cm^2/ml,,101.4218,non-toxic,,,,,,,,,
1,10,3hb,3hv,81.0,19.0,271590.0,g/mol,79230.0,g/mol,3.4,film,13.22,μm,,,,,,,no,,0.0,not_applicable,,0.0,not_applicable,,0.0,not_applicable,100.0,10993-5,,ldh,saos-2,human,indirect_contact,10000.0,cells/well,mccoy_5a_10fbs_ps_glu_pyr_hepes,dmem,,,0.001,72.0,hours,37.0,celsius,,,,,,,,0.5,cm^2/ml,,108.05687,non-toxic,,,,,,,,,
1,11,3hb,,100.0,0.0,243310.0,g/mol,28164.0,g/mol,8.64,film,42.6,μm,,,,,,,yes,gentamicin_sulfate,30.0,antibiotic,,0.0,not_applicable,,0.0,not_applicable,70.0,10993-5,,ldh,saos-2,human,indirect_contact,10000.0,cells/well,mccoy_5a_10fbs_ps_glu_pyr_hepes,dmem,,,0.0,72.0,hours,37.0,celsius,,,,,,,,0.5,cm^2/ml,,97.1564,non-toxic,,,,,,,,,
1,12,3hb,,100.0,0.0,243310.0,g/mol,28164.0,g/mol,8.64,film,42.6,μm,,,,,,,yes,gentamicin_sulfate,30.0,antibiotic,,0.0,not_applicable,,0.0,not_applicable,70.0,10993-5,,ldh,saos-2,human,indirect_contact,10000.0,cells/well,mccoy_5a_10fbs_ps_glu_pyr_hepes,dmem,,,1.0,72.0,hours,37.0,celsius,,,,,,,,0.5,cm^2/ml,,85.30806,non-toxic,,,,,,,,,
1,13,3hb,,100.0,0.0,243310.0,g/mol,28164.0,g/mol,8.64,film,42.6,μm,,,,,,,yes,gentamicin_sulfate,30.0,antibiotic,,0.0,not_applicable,,0.0,not_applicable,70.0,10993-5,,ldh,saos-2,human,indirect_contact,10000.0,cells/well,mccoy_5a_10fbs_ps_glu_pyr_hepes,dmem,,,0.1,72.0,hours,37.0,celsius,,,,,,,,0.5,cm^2/ml,,84.36019,non-toxic,,,,,,,,,
1,14,3hb,,100.0,0.0,243310.0,g/mol,28164.0,g/mol,8.64,film,42.6,μm,,,,,,,yes,gentamicin_sulfate,30.0,antibiotic,,0.0,not_applicable,,0.0,not_applicable,70.0,10993-5,,ldh,saos-2,human,indirect_contact,10000.0,cells/well,mccoy_5a_10fbs_ps_glu_pyr_hepes,dmem,,,0.01,72.0,hours,37.0,celsius,,,,,,,,0.5,cm^2/ml,,86.72986,non-toxic,,,,,,,,,
1,15,3hb,,100.0,0.0,243310.0,g/mol,28164.0,g/mol,8.64,film,42.6,μm,,,,,,,yes,gentamicin_sulfate,30.0,antibiotic,,0.0,not_applicable,,0.0,not_applicable,70.0,10993-5,,ldh,saos-2,human,indirect_contact,10000.0,cells/well,mccoy_5a_10fbs_ps_glu_pyr_hepes,dmem,,,0.001,72.0,hours,37.0,celsius,,,,,,,,0.5,cm^2/ml,,84.83412,non-toxic,,,,,,,,,
1,16,3hb,3hv,81.0,19.0,271590.0,g/mol,79230.0,g/mol,3.4,film,13.22,μm,,,,,,,yes,gentamicin_sulfate,30.0,antibiotic,,0.0,not_applicable,,0.0,not_applicable,70.0,10993-5,,ldh,saos-2,human,indirect_contact,10000.0,cells/well,mccoy_5a_10fbs_ps_glu_pyr_hepes,dmem,,,0.0,72.0,hours,37.0,celsius,,,,,,,,0.5,cm^2/ml,,92.891,non-toxic,,,,,,,,,
1,17,3hb,3hv,81.0,19.0,271590.0,g/mol,79230.0,g/mol,3.4,film,13.22,μm,,,,,,,yes,gentamicin_sulfate,30.0,antibiotic,,0.0,not_applicable,,0.0,not_applicable,70.0,10993-5,,ldh,saos-2,human,indirect_contact,10000.0,cells/well,mccoy_5a_10fbs_ps_glu_pyr_hepes,dmem,,,1.0,72.0,hours,37.0,celsius,,,,,,,,0.5,cm^2/ml,,99.05213,non-toxic,,,,,,,,,
1,18,3hb,3hv,81.0,19.0,271590.0,g/mol,79230.0,g/mol,3.4,film,13.22,μm,,,,,,,yes,gentamicin_sulfate,30.0,antibiotic,,0.0,not_applicable,,0.0,not_applicable,70.0,10993-5,,ldh,saos-2,human,indirect_contact,10000.0,cells/well,mccoy_5a_10fbs_ps_glu_pyr_hepes,dmem,,,0.1,72.0,hours,37.0,celsius,,,,,,,,0.5,cm^2/ml,,88.62559,non-toxic,,,,,,,,,
1,19,3hb,3hv,81.0,19.0,271590.0,g/mol,79230.0,g/mol,3.4,film,13.22,μm,,,,,,,yes,gentamicin_sulfate,30.0,antibiotic,,0.0,not_applicable,,0.0,not_applicable,70.0,10993-5,,ldh,saos-2,human,indirect_contact,10000.0,cells/well,mccoy_5a_10fbs_ps_glu_pyr_hepes,dmem,,,0.01,72.0,hours,37.0,celsius,,,,,,,,0.5,cm^2/ml,,87.20379,non-toxic,,,,,,,,,
1,20,3hb,3hv,81.0,19.0,271590.0,g/mol,79230.0,g/mol,3.4,film,13.22,μm,,,,,,,yes,gentamicin_sulfate,30.0,antibiotic,,0.0,not_applicable,,0.0,not_applicable,70.0,10993-5,,ldh,saos-2,human,indirect_contact,10000.0,cells/well,mccoy_5a_10fbs_ps_glu_pyr_hepes,dmem,,,0.001,72.0,hours,37.0,celsius,,,,,,,,0.5,cm^2/ml,,72.98578,non-toxic,,,,,,,,,
2,1,3hb,3hv,80.0,20.0,,,,,,film,131.0,μm,,,,,,,yes,oregano_essential_oil,2.5,antioxidant_antimicrobial,zinc_oxide_nanoparticles,2.25,antimicrobial,,0.0,not_applicable,95.25,,,cck-8,caco-2,human,indirect_contact,10000.0,cells/well,mem,,,,,24.0,hours,37.0,celsius,5.0,humidified,,,37.0,celsius,,,,,105.14,non-toxic,,,,,,,,,
2,2,3hb,3hv,80.0,20.0,,,,,,film,131.0,μm,,,,,,,yes,oregano_essential_oil,2.5,antioxidant_antimicrobial,zinc_oxide_nanoparticles,2.25,antimicrobial,,0.0,not_applicable,95.25,,,cck-8,caco-2,human,indirect_contact,10000.0,cells/well,mem,,,,,48.0,hours,37.0,celsius,5.0,humidified,,,37.0,celsius,,,,,108.5,non-toxic,,,,,,,,,
2,3,3hb,3hv,80.0,20.0,,,,,,film,131.0,μm,,,,,,,yes,oregano_essential_oil,2.5,antioxidant_antimicrobial,zinc_oxide_nanoparticles,2.25,antimicrobial,,0.0,not_applicable,95.25,,,resazurin,caco-2,human,indirect_contact,10000.0,cells/well,mem,,,,,24.0,hours,37.0,celsius,5.0,humidified,,,37.0,celsius,,,,,107.1,non-toxic,,,,,,,,,
2,4,3hb,3hv,80.0,20.0,,,,,,film,131.0,μm,,,,,,,yes,oregano_essential_oil,2.5,antioxidant_antimicrobial,zinc_oxide_nanoparticles,2.25,antimicrobial,,0.0,not_applicable,95.25,,,resazurin,caco-2,human,indirect_contact,10000.0,cells/well,mem,,,,,48.0,hours,37.0,celsius,5.0,humidified,,,37.0,celsius,,,,,100.65,non-toxic,,,,,,,,,
2,5,3hb,3hv,80.0,20.0,,,,,,film,140.0,μm,,,,,,,yes,oregano_essential_oil,2.5,antioxidant_antimicrobial,zinc_oxide_nanoparticles,2.25,antimicrobial,cnc,0.0,not_applicable,95.25,,,cck-8,caco-2,human,indirect_contact,10000.0,cells/well,mem,,,,,24.0,hours,37.0,celsius,5.0,humidified,,,37.0,celsius,,,,,101.21,non-toxic,,,,,,,,,
2,6,3hb,3hv,80.0,20.0,,,,,,film,140.0,μm,,,,,,,yes,oregano_essential_oil,2.5,antioxidant_antimicrobial,zinc_oxide_nanoparticles,2.25,antimicrobial,cnc,0.0,not_applicable,95.25,,,cck-8,caco-2,human,indirect_contact,10000.0,cells/well,mem,,,,,48.0,hours,37.0,celsius,5.0,humidified,,,37.0,celsius,,,,,94.76,non-toxic,,,,,,,,,
2,7,3hb,3hv,80.0,20.0,,,,,,film,140.0,μm,,,,,,,yes,oregano_essential_oil,2.5,antioxidant_antimicrobial,zinc_oxide_nanoparticles,2.25,antimicrobial,cnc,0.0,not_applicable,95.25,,,resazurin,caco-2,human,indirect_contact,10000.0,cells/well,mem,,,,,24.0,hours,37.0,celsius,5.0,humidified,,,37.0,celsius,,,,,104.85,non-toxic,,,,,,,,,
2,8,3hb,3hv,80.0,20.0,,,,,,film,140.0,μm,,,,,,,yes,oregano_essential_oil,2.5,antioxidant_antimicrobial,zinc_oxide_nanoparticles,2.25,antimicrobial,cnc,0.0,not_applicable,95.25,,,resazurin,caco-2,human,indirect_contact,10000.0,cells/well,mem,,,,,48.0,hours,37.0,celsius,5.0,humidified,,,37.0,celsius,,,,,97.57,non-toxic,,,,,,,,,
3,1,3hb,3hv,97.1,2.9,,,,,,film,5.0,mm,,,,,,,yes,pcl,60.61,enhancer,vcm,9.09,antibiotic,bcp,15.15,not_applicable,15.15,10993-12,,mtt,mc3t3-e1,mouse,indirect_contact,,,α_mem_fbs_penicillin_streptomycin,α_mem_fbs_penicillin_streptomycin,0.25,,,48.0,hours,,,,,24.0,hours,37.0,celsius,serum_free_α_mem,1.25,cm^2/ml,,94.4767441860464,non-toxic,,,,,,,,,
3,2,3hb,3hv,97.1,2.9,,,,,,film,5.0,mm,,,,,,,yes,pcl,60.61,enhancer,vcm,9.09,antibiotic,bcp,15.15,not_applicable,15.15,10993-12,,mtt,mc3t3-e1,mouse,indirect_contact,,,α_mem_fbs_penicillin_streptomycin,α_mem_fbs_penicillin_streptomycin,0.5,,,48.0,hours,,,,,24.0,hours,37.0,celsius,serum_free_α_mem,1.25,cm^2/ml,,86.9186046511627,non-toxic,,,,,,,,,
3,3,3hb,3hv,97.1,2.9,,,,,,film,5.0,mm,,,,,,,yes,pcl,60.61,enhancer,vcm,9.09,antibiotic,bcp,15.15,not_applicable,15.15,10993-12,,mtt,mc3t3-e1,mouse,indirect_contact,,,α_mem_fbs_penicillin_streptomycin,α_mem_fbs_penicillin_streptomycin,0.75,,,48.0,hours,,,,,24.0,hours,37.0,celsius,serum_free_α_mem,1.25,cm^2/ml,,82.7616279069767,non-toxic,,,,,,,,,
3,4,3hb,3hv,97.1,2.9,,,,,,film,5.0,mm,,,,,,,yes,pcl,60.61,enhancer,vcm,9.09,antibiotic,bcp,15.15,not_applicable,15.15,10993-12,,mtt,mc3t3-e1,mouse,indirect_contact,,,α_mem_fbs_penicillin_streptomycin,α_mem_fbs_penicillin_streptomycin,1.0,,,48.0,hours,,,,,24.0,hours,37.0,celsius,serum_free_α_mem,1.25,cm^2/ml,,82.3837209302325,non-toxic,,,,,,,,,
3,5,3hb,3hv,97.1,2.9,,,,,,,,,,,,,,,yes,pcl,60.61,enhancer,vcm,9.09,antibiotic,bcp,15.15,not_applicable,15.15,10993-12,,mtt,mc3t3-e1,mouse,indirect_contact,,,α_mem_fbs_penicillin_streptomycin,α_mem_fbs_penicillin_streptomycin,1.25,,,48.0,hours,,,,,24.0,hours,37.0,celsius,serum_free_α_mem,1.25,cm^2/ml,,84.6511627906976,non-toxic,,,,,,,,,
3,6,3hb,3hv,97.1,2.9,,,,,,,,,,,,,,,yes,pcl,53.03,enhancer,vcm,9.09,antibiotic,bcp,15.15,not_applicable,22.73,10993-12,,mtt,mc3t3-e1,mouse,indirect_contact,,,α_mem_fbs_penicillin_streptomycin,α_mem_fbs_penicillin_streptomycin,0.25,,,48.0,hours,,,,,24.0,hours,37.0,celsius,serum_free_α_mem,1.25,cm^2/ml,,86.0465116279069,non-toxic,,,,,,,,,
3,7,3hb,3hv,97.1,2.9,,,,,,,,,,,,,,,yes,pcl,53.03,enhancer,vcm,9.09,antibiotic,bcp,15.15,not_applicable,22.73,10993-12,,mtt,mc3t3-e1,mouse,indirect_contact,,,α_mem_fbs_penicillin_streptomycin,α_mem_fbs_penicillin_streptomycin,0.5,,,48.0,hours,,,,,24.0,hours,37.0,celsius,serum_free_α_mem,1.25,cm^2/ml,,111.860465116279,non-toxic,,,,,,,,,
3,8,3hb,3hv,97.1,2.9,,,,,,,,,,,,,,,yes,pcl,53.03,enhancer,vcm,9.09,antibiotic,bcp,15.15,not_applicable,22.73,10993-12,,mtt,mc3t3-e1,mouse,indirect_contact,,,α_mem_fbs_penicillin_streptomycin,α_mem_fbs_penicillin_streptomycin,0.75,,,48.0,hours,,,,,24.0,hours,37.0,celsius,serum_free_α_mem,1.25,cm^2/ml,,81.2499999999999,non-toxic,,,,,,,,,
3,9,3hb,3hv,97.1,2.9,,,,,,,,,,,,,,,yes,pcl,53.03,enhancer,vcm,9.09,antibiotic,bcp,15.15,not_applicable,22.73,10993-12,,mtt,mc3t3-e1,mouse,indirect_contact,,,α_mem_fbs_penicillin_streptomycin,α_mem_fbs_penicillin_streptomycin,1.0,,,48.0,hours,,,,,24.0,hours,37.0,celsius,serum_free_α_mem,1.25,cm^2/ml,,83.5174418604651,non-toxic,,,,,,,,,
3,10,3hb,3hv,97.1,2.9,,,,,,,,,,,,,,,yes,pcl,53.03,enhancer,vcm,9.09,antibiotic,bcp,15.15,not_applicable,22.73,10993-12,,mtt,mc3t3-e1,mouse,indirect_contact,,,α_mem_fbs_penicillin_streptomycin,α_mem_fbs_penicillin_streptomycin,1.25,,,48.0,hours,,,,,24.0,hours,37.0,celsius,serum_free_α_mem,1.25,cm^2/ml,,83.5174418604651,non-toxic,,,,,,,,,
3,11,3hb,3hv,97.1,2.9,,,,,,,,,,,,,,,yes,pcl,55.94,enhancer,vcm,9.09,antibiotic,bcp,20.98,not_applicable,13.99,10993-12,,mtt,mc3t3-e1,mouse,indirect_contact,,,α_mem_fbs_penicillin_streptomycin,α_mem_fbs_penicillin_streptomycin,0.25,,,48.0,hours,,,,,24.0,hours,37.0,celsius,serum_free_α_mem,1.25,cm^2/ml,,84.2732558139534,non-toxic,,,,,,,,,
3,12,3hb,3hv,97.1,2.9,,,,,,,,,,,,,,,yes,pcl,55.94,enhancer,vcm,9.09,antibiotic,bcp,20.98,not_applicable,13.99,10993-12,,mtt,mc3t3-e1,mouse,indirect_contact,,,α_mem_fbs_penicillin_streptomycin,α_mem_fbs_penicillin_streptomycin,0.5,,,48.0,hours,,,,,24.0,hours,37.0,celsius,serum_free_α_mem,1.25,cm^2/ml,,82.0058139534883,non-toxic,,,,,,,,,
3,13,3hb,3hv,97.1,2.9,,,,,,,,,,,,,,,yes,pcl,55.94,enhancer,vcm,9.09,antibiotic,bcp,20.98,not_applicable,13.99,10993-12,,mtt,mc3t3-e1,mouse,indirect_contact,,,α_mem_fbs_penicillin_streptomycin,α_mem_fbs_penicillin_streptomycin,0.75,,,48.0,hours,,,,,24.0,hours,37.0,celsius,serum_free_α_mem,1.25,cm^2/ml,,90.6976744186046,non-toxic,,,,,,,,,
3,14,3hb,3hv,97.1,2.9,,,,,,,,,,,,,,,yes,pcl,55.94,enhancer,vcm,9.09,antibiotic,bcp,20.98,not_applicable,13.99,10993-12,,mtt,mc3t3-e1,mouse,indirect_contact,,,α_mem_fbs_penicillin_streptomycin,α_mem_fbs_penicillin_streptomycin,1.0,,,48.0,hours,,,,,24.0,hours,37.0,celsius,serum_free_α_mem,1.25,cm^2/ml,,80.4941860465116,non-toxic,,,,,,,,,
3,15,3hb,3hv,97.1,2.9,,,,,,,,,,,,,,,yes,pcl,55.94,enhancer,vcm,9.09,antibiotic,bcp,20.98,not_applicable,13.99,10993-12,,mtt,mc3t3-e1,mouse,indirect_contact,,,α_mem_fbs_penicillin_streptomycin,α_mem_fbs_penicillin_streptomycin,1.25,,,48.0,hours,,,,,24.0,hours,37.0,celsius,serum_free_α_mem,1.25,cm^2/ml,,83.5174418604651,non-toxic,,,,,,,,,
3,16,3hb,3hv,97.1,2.9,,,,,,,,,,,,,,,yes,pcl,48.95,enhancer,vcm,9.09,antibiotic,bcp,20.98,not_applicable,20.98,10993-12,,mtt,mc3t3-e1,mouse,indirect_contact,,,α_mem_fbs_penicillin_streptomycin,α_mem_fbs_penicillin_streptomycin,0.25,,,48.0,hours,,,,,24.0,hours,37.0,celsius,serum_free_α_mem,1.25,cm^2/ml,,94.8546511627906,non-toxic,,,,,,,,,
3,17,3hb,3hv,97.1,2.9,,,,,,,,,,,,,,,yes,pcl,48.95,enhancer,vcm,9.09,antibiotic,bcp,20.98,not_applicable,20.98,10993-12,,mtt,mc3t3-e1,mouse,indirect_contact,,,α_mem_fbs_penicillin_streptomycin,α_mem_fbs_penicillin_streptomycin,0.5,,,48.0,hours,,,,,24.0,hours,37.0,celsius,serum_free_α_mem,1.25,cm^2/ml,,85.0290697674418,non-toxic,,,,,,,,,
3,18,3hb,3hv,97.1,2.9,,,,,,,,,,,,,,,yes,pcl,48.95,enhancer,vcm,9.09,antibiotic,bcp,20.98,not_applicable,20.98,10993-12,,mtt,mc3t3-e1,mouse,indirect_contact,,,α_mem_fbs_penicillin_streptomycin,α_mem_fbs_penicillin_streptomycin,0.75,,,48.0,hours,,,,,24.0,hours,37.0,celsius,serum_free_α_mem,1.25,cm^2/ml,,99.0116279069767,non-toxic,,,,,,,,,
3,19,3hb,3hv,97.1,2.9,,,,,,,,,,,,,,,yes,pcl,48.95,enhancer,vcm,9.09,antibiotic,bcp,20.98,not_applicable,20.98,10993-12,,mtt,mc3t3-e1,mouse,indirect_contact,,,α_mem_fbs_penicillin_streptomycin,α_mem_fbs_penicillin_streptomycin,1.0,,,48.0,hours,,,,,24.0,hours,37.0,celsius,serum_free_α_mem,1.25,cm^2/ml,,98.6337209302325,non-toxic,,,,,,,,,
3,20,3hb,3hv,97.1,2.9,,,,,,,,,,,,,,,yes,pcl,48.95,enhancer,vcm,9.09,antibiotic,bcp,20.98,not_applicable,20.98,10993-12,,mtt,mc3t3-e1,mouse,indirect_contact,,,α_mem_fbs_penicillin_streptomycin,α_mem_fbs_penicillin_streptomycin,1.25,,,48.0,hours,,,,,24.0,hours,37.0,celsius,serum_free_α_mem,1.25,cm^2/ml,,89.1860465116279,non-toxic,,,,,,,,,
4,1,3hb,3hv,90.2,9.8,92000.0,g/mol,,,,microparticles,,,,,43.21,μm,,,yes,rif,16.67,antibiotic,pva,16.67,adhesive,,0.0,not_applicable,66.67,,,nru,v79_fibroblast,mouse,indirect_contact,,,dmem_fcs,,,,,24.0,hours,37.0,celsius,5.0,,,,,,,,,,45.76,toxic,,,,,,,,,
4,2,3hb,3hv,90.2,9.8,92000.0,g/mol,,,,microparticles,,,,,43.21,μm,,,yes,rif,16.67,antibiotic,pva,16.67,adhesive,,0.0,not_applicable,66.67,,,mtt,v79_fibroblast,mouse,indirect_contact,,,dmem_fcs,,,,,24.0,hours,37.0,celsius,5.0,,,,,,,,,,68.47,toxic,,,,,,,,,
4,3,3hb,3hv,90.2,9.8,92000.0,g/mol,,,,microparticles,,,,,43.21,μm,,,yes,rif,16.67,antibiotic,pva,16.67,adhesive,,0.0,not_applicable,66.67,,,nac,v79_fibroblast,mouse,indirect_contact,,,,,,,,24.0,hours,37.0,celsius,5.0,,,,,,,,,,109.49,non-toxic,,,,,,,,,
5,1,3hb,3hv,88.0,12.0,609530.0,g/mol,1172173.076923077,,0.52,nanoparticle,,,,,208.51,nm,,,yes,ept,42.13,anticancer,,0.0,not_applicable,,0.0,not_applicable,57.87,,,mtt,a549,human,direct_contact,19000.0,cells/well,dmem_fbs_p/s,dmem_fbs_p/s,250.0,mg/l,,24.0,hours,37.0,celsius,5.0,humidified,,,,,,,,,55.34,toxic,,,,,,,,,
5,2,3hb,3hv,88.0,12.0,609530.0,g/mol,1172173.076923077,,0.52,nanoparticle,,,,,208.51,nm,,,yes,ept,42.13,anticancer,,0.0,not_applicable,,0.0,not_applicable,57.87,,,mtt,a549,human,direct_contact,19000.0,cells/well,dmem_fbs_p/s,dmem_fbs_p/s,62.5,mg/l,,24.0,hours,37.0,celsius,5.0,humidified,,,,,,,,,78.27,non-toxic,,,,,,,,,
5,3,3hb,3hv,88.0,12.0,609530.0,g/mol,1172173.076923077,,0.52,nanoparticle,,,,,208.51,nm,,,yes,ept,42.13,anticancer,,0.0,not_applicable,,0.0,not_applicable,57.87,,,mtt,a549,human,direct_contact,19000.0,cells/well,dmem_fbs_p/s,dmem_fbs_p/s,15.6,mg/l,,24.0,hours,37.0,celsius,5.0,humidified,,,,,,,,,85.78,non-toxic,,,,,,,,,
5,4,3hb,3hv,88.0,12.0,609530.0,g/mol,1172173.076923077,,0.52,nanoparticle,,,,,208.51,nm,,,yes,ept,42.13,anticancer,,0.0,not_applicable,,0.0,not_applicable,57.87,,,mtt,a549,human,direct_contact,19000.0,cells/well,dmem_fbs_p/s,dmem_fbs_p/s,250.0,mg/l,,48.0,hours,37.0,celsius,5.0,humidified,,,,,,,,,42.5,toxic,,,,,,,,,
5,5,3hb,3hv,88.0,12.0,609530.0,g/mol,1172173.076923077,,0.52,nanoparticle,,,,,208.51,nm,,,yes,ept,42.13,anticancer,,0.0,not_applicable,,0.0,not_applicable,57.87,,,mtt,a549,human,direct_contact,19000.0,cells/well,dmem_fbs_p/s,dmem_fbs_p/s,62.5,mg/l,,48.0,hours,37.0,celsius,5.0,humidified,,,,,,,,,46.64,toxic,,,,,,,,,
5,6,3hb,3hv,88.0,12.0,609530.0,g/mol,1172173.076923077,,0.52,nanoparticle,,,,,208.51,nm,,,yes,ept,42.13,anticancer,,0.0,not_applicable,,0.0,not_applicable,57.87,,,mtt,a549,human,direct_contact,19000.0,cells/well,dmem_fbs_p/s,dmem_fbs_p/s,15.6,mg/l,,48.0,hours,37.0,celsius,5.0,humidified,,,,,,,,,62.26,toxic,,,,,,,,,
5,7,3hb,3hv,88.0,12.0,609530.0,g/mol,1172173.076923077,,0.52,nanoparticle,,,,,208.51,nm,,,yes,ept,42.13,anticancer,,0.0,not_applicable,,0.0,not_applicable,57.87,,,mtt,a549,human,direct_contact,19000.0,cells/well,dmem_fbs_p/s,dmem_fbs_p/s,250.0,mg/l,,72.0,hours,37.0,celsius,5.0,humidified,,,,,,,,,34.39,toxic,,,,,,,,,
5,8,3hb,3hv,88.0,12.0,609530.0,g/mol,1172173.076923077,,0.52,nanoparticle,,,,,208.51,nm,,,yes,ept,42.13,anticancer,,0.0,not_applicable,,0.0,not_applicable,57.87,,,mtt,a549,human,direct_contact,19000.0,cells/well,dmem_fbs_p/s,dmem_fbs_p/s,62.5,mg/l,,72.0,hours,37.0,celsius,5.0,humidified,,,,,,,,,40.72,toxic,,,,,,,,,
5,9,3hb,3hv,88.0,12.0,609530.0,g/mol,1172173.076923077,,0.52,nanoparticle,,,,,208.51,nm,,,yes,ept,42.13,anticancer,,0.0,not_applicable,,0.0,not_applicable,57.87,,,mtt,a549,human,direct_contact,19000.0,cells/well,dmem_fbs_p/s,dmem_fbs_p/s,15.6,mg/l,,72.0,hours,37.0,celsius,5.0,humidified,,,,,,,,,47.04,toxic,,,,,,,,,
6,1,3hb,3hv,94.0,6.0,,,,,,bar,0.4,cm,,,,,1.0,cm,no,,0.0,not_applicable,,0.0,not_applicable,,0.0,not_applicable,100.0,,,mtt,mouse_fibroblasts,mouse,indirect_contact,10000.0,cells/well,dmem_fbs_gentamicin,,,,,48.0,hours,37.0,celsius,5.0,humidified,72.0,hours,37.0,celsius,dmem_fbs_gentamicin,,,,64.1221374045801,toxic,,,,,,,,,
6,2,3hb,3hv,94.0,6.0,,,,,,bar,0.4,cm,,,,,1.0,cm,no,,0.0,not_applicable,,0.0,not_applicable,,0.0,not_applicable,100.0,,,mtt,mouse_fibroblasts,mouse,indirect_contact,10000.0,cells/well,dmem_fbs_gentamicin,,,,,48.0,hours,37.0,celsius,5.0,humidified,72.0,hours,37.0,celsius,dmem_fbs_gentamicin,,,,93.307,non-toxic,,,,,,,,,
6,3,3hb,3hv,94.0,6.0,,,,,,bar,0.4,cm,,,,,1.0,cm,no,,0.0,not_applicable,,0.0,not_applicable,,0.0,not_applicable,100.0,,,mtt,mouse_fibroblasts,mouse,indirect_contact,10000.0,cells/well,dmem_fbs_gentamicin,,,,,48.0,hours,37.0,celsius,5.0,humidified,72.0,hours,37.0,celsius,dmem_fbs_gentamicin,,,,86.43,non-toxic,,,,,,,,,
6,4,3hb,3hv,94.0,6.0,,,,,,bar,0.4,cm,,,,,1.0,cm,no,,0.0,not_applicable,,0.0,not_applicable,,0.0,not_applicable,100.0,,,mtt,mouse_fibroblasts,mouse,indirect_contact,10000.0,cells/well,dmem_fbs_gentamicin,,,,,48.0,hours,37.0,celsius,5.0,humidified,72.0,hours,37.0,celsius,dmem_fbs_gentamicin,,,,77.3,non-toxic,,,,,,,,,
6,5,3hb,3hv,94.0,6.0,,,,,,bar,0.4,cm,,,,,1.0,cm,no,,0.0,not_applicable,,0.0,not_applicable,,0.0,not_applicable,100.0,,,mtt,mouse_fibroblasts,mouse,indirect_contact,10000.0,cells/well,dmem_fbs_gentamicin,,,,,48.0,hours,37.0,celsius,5.0,humidified,72.0,hours,37.0,celsius,dmem_fbs_gentamicin,,,,43.076,toxic,,,,,,,,,
6,6,3hb,3hv,94.0,6.0,,,,,,bar,0.4,cm,,,,,1.0,cm,no,,0.0,not_applicable,,0.0,not_applicable,,0.0,not_applicable,100.0,,,mtt,mouse_fibroblasts,mouse,indirect_contact,10000.0,cells/well,dmem_fbs_gentamicin,,,,,48.0,hours,37.0,celsius,5.0,humidified,72.0,hours,37.0,celsius,dmem_fbs_gentamicin,,,,72.307,non-toxic,,,,,,,,,
7,1,3hb,3hv,79.0,21.0,,,,,,film,2.0,mm,600.0,mm^2,,,,,yes,a_mwcnts,0.5,reinforcement,,0.0,not_applicable,,0.0,not_applicable,99.5,10993-5,,,murine_fibroblasts_l929,mouse,direct_contact,,,,,,,,168.0,hours,37.0,celsius,,,,,,,,,,,,,,,,,0.991868,0.0,,,
7,2,3hb,3hv,79.0,21.0,,,,,,film,2.0,mm,600.0,mm^2,,,,,yes,a_mwcnts,1.0,reinforcement,,0.0,not_applicable,,0.0,not_applicable,99.0,10993-5,,,murine_fibroblasts_l929,mouse,direct_contact,,,,,,,,168.0,hours,37.0,celsius,,,,,,,,,,,,,,,,,0.992576,0.0,,,
7,3,3hb,3hv,79.0,21.0,,,,,,film,2.0,mm,600.0,mm^2,,,,,yes,a_mwcnts,1.5,reinforcement,,0.0,not_applicable,,0.0,not_applicable,98.5,10993-5,,,murine_fibroblasts_l929,mouse,direct_contact,,,,,,,,168.0,hours,37.0,celsius,,,,,,,,,,,,,,,,,0.981278,1.0,,,
7,4,3hb,3hv,79.0,21.0,,,,,,film,2.0,mm,600.0,mm^2,,,,,yes,a_mwcnts,0.5,reinforcement,,0.0,not_applicable,,0.0,not_applicable,99.5,10993-5,,,murine_fibroblasts_l929,mouse,direct_contact,,,,,,,,96.0,hours,37.0,celsius,,,,,,,,,,,,,,,,,0.997122,0.0,,,
7,5,3hb,3hv,79.0,21.0,,,,,,film,2.0,mm,600.0,mm^2,,,,,yes,a_mwcnts,1.0,reinforcement,,0.0,not_applicable,,0.0,not_applicable,99.0,10993-5,,,murine_fibroblasts_l929,mouse,direct_contact,,,,,,,,96.0,hours,37.0,celsius,,,,,,,,,,,,,,,,,0.99384,0.0,,,
7,6,3hb,3hv,79.0,21.0,,,,,,film,2.0,mm,600.0,mm^2,,,,,yes,a_mwcnts,1.5,reinforcement,,0.0,not_applicable,,0.0,not_applicable,98.5,10993-5,,,murine_fibroblasts_l929,mouse,direct_contact,,,,,,,,96.0,hours,37.0,celsius,,,,,,,,,,,,,,,,,0.994476,0.0,,,
7,7,3hb,3hv,79.0,21.0,,,,,,film,2.0,mm,600.0,mm^2,,,,,yes,a_mwcnts,0.5,reinforcement,,0.0,not_applicable,,0.0,not_applicable,99.5,10993-5,,,murine_fibroblasts_l929,mouse,direct_contact,,,,,,,,48.0,hours,37.0,celsius,,,,,,,,,,,,,,,,,0.995311,0.0,,,
7,8,3hb,3hv,79.0,21.0,,,,,,film,2.0,mm,600.0,mm^2,,,,,yes,a_mwcnts,1.0,reinforcement,,0.0,not_applicable,,0.0,not_applicable,99.0,10993-5,,,murine_fibroblasts_l929,mouse,direct_contact,,,,,,,,48.0,hours,37.0,celsius,,,,,,,,,,,,,,,,,0.990602,0.0,,,
7,9,3hb,3hv,79.0,21.0,,,,,,film,2.0,mm,600.0,mm^2,,,,,yes,a_mwcnts,1.5,reinforcement,,0.0,not_applicable,,0.0,not_applicable,98.5,10993-5,,,murine_fibroblasts_l929,mouse,direct_contact,,,,,,,,48.0,hours,37.0,celsius,,,,,,,,,,,,,,,,,0.991987,0.0,,,
8,1,3hb,3hv,91.4,8.6,140000.0,g/mol,73684.21052631579,,1.9,microsphere,,,,,,,,,yes,peg_1100,30.0,stabilizer,,0.0,not_applicable,,0.0,not_applicable,70.0,,,mtt,dental_pulp_fibroblasts,human,indirect_contact,9600.0,cells/well,serum_free_mem,,,,,24.0,hours,37.0,celsius,5.0,humidified,,,,,,,,,77.2670468572409,non-toxic,,,,,,,,,
8,2,3hb,3hv,91.4,8.6,140000.0,g/mol,73684.21052631579,,1.9,microsphere,,,,,,,,,yes,peg_10000,30.0,stabilizer,,0.0,not_applicable,,0.0,not_applicable,70.0,,,mtt,dental_pulp_fibroblasts,human,indirect_contact,9600.0,cells/well,serum_free_mem,,,,,24.0,hours,37.0,celsius,5.0,humidified,,,,,,,,,100.395227119281,non-toxic,,,,,,,,,
8,3,3hb,3hv,91.4,8.6,140000.0,g/mol,73684.21052631579,,1.9,microsphere,,,,,,,,,no,,0.0,not_applicable,,0.0,not_applicable,,0.0,not_applicable,100.0,,,mtt,dental_pulp_fibroblasts,human,indirect_contact,9600.0,cells/well,serum_free_mem,,,,,24.0,hours,37.0,celsius,5.0,humidified,,,,,,,,,102.550735544884,non-toxic,,,,,,,,,
8,4,3hb,3hv,91.4,8.6,140000.0,g/mol,73684.21052631579,,1.9,microsphere,,,,,,,,,yes,peg_1100,30.0,stabilizer,,0.0,not_applicable,,0.0,not_applicable,70.0,,,mtt,dental_pulp_fibroblasts,human,indirect_contact,9600.0,cells/well,serum_free_mem,,,,,48.0,hours,37.0,celsius,5.0,humidified,,,,,,,,,71.74,non-toxic,,,,,,,,,
8,5,3hb,3hv,91.4,8.6,140000.0,g/mol,73684.21052631579,,1.9,microsphere,,,,,,,,,yes,peg_10000,30.0,stabilizer,,0.0,not_applicable,,0.0,not_applicable,70.0,,,mtt,dental_pulp_fibroblasts,human,indirect_contact,9600.0,cells/well,serum_free_mem,,,,,48.0,hours,37.0,celsius,5.0,humidified,,,,,,,,,89.6941266074842,non-toxic,,,,,,,,,
8,6,3hb,3hv,91.4,8.6,140000.0,g/mol,73684.21052631579,,1.9,microsphere,,,,,,,,,no,,0.0,not_applicable,,0.0,not_applicable,,0.0,not_applicable,100.0,,,mtt,dental_pulp_fibroblasts,human,indirect_contact,9600.0,cells/well,serum_free_mem,,,,,48.0,hours,37.0,celsius,5.0,humidified,,,,,,,,,105.139715908005,non-toxic,,,,,,,,,
9,1,3hb,,100.0,0.0,,g/mol,450000.0,,,film,,,,,,,,,no,,0.0,not_applicable,,0.0,not_applicable,,0.0,not_applicable,100.0,10993-5,,,vero_cells,monkey,indirect_contact,200000.0,cells/well,ham-f10_medium_fcs_10,,,,,24.0,hours,37.0,celsius,,,,,,,,,,639.143755181557,,,,,,,,,,,
9,2,3hb,,100.0,0.0,,g/mol,450000.0,,,film,,,,,,,,,yes,ppd,20.0,plasticizer,,0.0,not_applicable,,0.0,not_applicable,80.0,10993-5,,,vero_cells,monkey,indirect_contact,200000.0,cells/well,ham-f10_medium_fcs_10,,,,,24.0,hours,37.0,celsius,,,,,,,,,,648.318066787087,,,,,,,,,,,
9,3,3hb,,100.0,0.0,,g/mol,450000.0,,,film,,,,,,,,,yes,ppd,50.0,plasticizer,,0.0,not_applicable,,0.0,not_applicable,50.0,10993-5,,,vero_cells,monkey,indirect_contact,200000.0,cells/well,ham-f10_medium_fcs_10,,,,,24.0,hours,37.0,celsius,,,,,,,,,,758.409806053448,,,,,,,,,,,
9,4,3hb,,100.0,0.0,,g/mol,450000.0,,,film,,,,,,,,,yes,ppd,80.0,plasticizer,,0.0,not_applicable,,0.0,not_applicable,20.0,10993-5,,,vero_cells,monkey,indirect_contact,200000.0,cells/well,ham-f10_medium_fcs_10,,,,,24.0,hours,37.0,celsius,,,,,,,,,,729.357807636862,,,,,,,,,,,
9,5,3hb,,100.0,0.0,,g/mol,450000.0,,,film,,,,,,,,,no,,0.0,not_applicable,,0.0,not_applicable,,0.0,not_applicable,100.0,10993-5,,,vero_cells,monkey,direct_contact,200000.0,cells/well,ham-f10_medium_fcs_10,,,,,24.0,hours,37.0,celsius,,,,,,,,,,444.794945711686,,,,,,,,,,,
9,6,3hb,,100.0,0.0,,g/mol,450000.0,,,film,,,,,,,,,yes,ppd,20.0,plasticizer,,0.0,not_applicable,,0.0,not_applicable,80.0,10993-5,,,vero_cells,monkey,direct_contact,200000.0,cells/well,ham-f10_medium_fcs_10,,,,,24.0,hours,37.0,celsius,,,,,,,,,,340.694011570589,,,,,,,,,,,
9,7,3hb,,100.0,0.0,,g/mol,450000.0,,,film,,,,,,,,,yes,ppd,50.0,plasticizer,,0.0,not_applicable,,0.0,not_applicable,50.0,10993-5,,,vero_cells,monkey,direct_contact,200000.0,cells/well,ham-f10_medium_fcs_10,,,,,24.0,hours,37.0,celsius,,,,,,,,,,373.817031147134,,,,,,,,,,,
9,8,3hb,,100.0,0.0,,g/mol,450000.0,,,film,,,,,,,,,yes,ppd,80.0,plasticizer,,0.0,not_applicable,,0.0,not_applicable,20.0,10993-5,,,vero_cells,monkey,direct_contact,200000.0,cells/well,ham-f10_medium_fcs_10,,,,,24.0,hours,37.0,celsius,,,,,,,,,,370.977914564551,,,,,,,,,,,
10,1,3hb,,100.0,0.0,230000.0,g/mol,87000.0,,2.6436781609195403,disc,,,,,10.0,mm,,,yes,peg,74.5,plasticizer,,0.0,not_applicable,,0.0,not_applicable,25.5,,f895-84,agarose_overlay,mouse_fibroblasts_l929,mouse,,,,mem_fbs10_neaa_agar,,,,,24.0,hours,37.0,celsius,5.0,humidified,,,,,,,,,,,,,,,,0.0,0.0,,
11,1,3hb,,100.0,0.0,230000.0,g/mol,100000.00000000001,,2.3,fiber,2.8,mm,,,2.0,μm,,,yes,plga,90.0,carrier,,0.0,not_applicable,,0.0,not_applicable,10.0,10993-5,,mtt,mouse_fibroblasts_l929,mouse,indirect_contact,2000000.0,cells/well,mem_penicilin_streptomycin_lglutamine,,,,,72.0,hours,37.0,celsius,5.0,humidified,,,,,,,,,100.0,non-toxic,,,,,,0.0,,,
11,2,3hb,,100.0,0.0,230000.0,g/mol,100000.00000000001,,2.3,fiber,2.7,mm,,,2.0,μm,,,yes,plga,81.0,carrier,igf1,10.0,activator,,0.0,not_applicable,9.0,10993-5,,mtt,mouse_fibroblasts_l929,mouse,indirect_contact,2000000.0,cells/well,mem_penicilin_streptomycin_lglutamine,,,,,72.0,hours,37.0,celsius,5.0,humidified,,,,,,,,,100.0,non-toxic,,,,,,0.0,,,
11,3,3hb,,100.0,0.0,230000.0,g/mol,100000.00000000001,,2.3,fiber,2.8,mm,,,2.0,μm,,,yes,plga,90.0,carrier,,0.0,not_applicable,,0.0,not_applicable,10.0,10993-5,,mtt,mouse_fibroblasts_l929,mouse,indirect_contact,2000000.0,cells/well,mem_penicilin_streptomycin_lglutamine_calf_serum,,,,,72.0,hours,37.0,celsius,5.0,humidified,,,,,,,,,100.0,non-toxic,,,,,,0.0,,,
11,4,3hb,,100.0,0.0,230000.0,g/mol,100000.00000000001,,2.3,fiber,2.7,mm,,,2.0,μm,,,yes,plga,81.0,carrier,igf1,10.0,activator,,0.0,not_applicable,9.0,10993-5,,mtt,mouse_fibroblasts_l929,mouse,indirect_contact,2000000.0,cells/well,mem_penicilin_streptomycin_lglutamine_calf_serum,,,,,72.0,hours,37.0,celsius,5.0,humidified,,,,,,,,,99.0,non-toxic,,,,,,0.0,,,
11,5,3hb,,100.0,0.0,230000.0,g/mol,100000.00000000001,,2.3,fiber,2.8,mm,,,2.0,μm,,,yes,plga,90.0,carrier,,0.0,not_applicable,,0.0,not_applicable,10.0,10993-5,,mtt,mouse_fibroblasts_l929,mouse,direct_contact,2000000.0,cells/well,mem,,,,,72.0,hours,37.0,celsius,5.0,humidified,,,,,,,,,99.0,non-toxic,,,,,,0.0,,,
11,6,3hb,,100.0,0.0,230000.0,g/mol,100000.00000000001,,2.3,fiber,2.7,mm,,,2.0,μm,,,yes,plga,81.0,carrier,igf1,10.0,activator,,0.0,not_applicable,9.0,10993-5,,mtt,mouse_fibroblasts_l929,mouse,direct_contact,2000000.0,cells/well,mem,,,,,72.0,hours,37.0,celsius,5.0,humidified,,,,,,,,,100.0,non-toxic,,,,,,0.0,,,
12,1,3hb,,100.0,0.0,,,,,,nanoparticle,,,,,100.0,nm,,,yes,pva,90.9,stabilizer,,0.0,not_applicable,,0.0,not_applicable,9.1,,,mtt,hek293,human,,50000.0,cells/well,,,,,,,,37.0,celsius,5.0,humidified,,,,,,,,,99.0,non-toxic,,,,,,,,,
12,2,3hb,,100.0,0.0,,,,,,nanoparticle,,,,,165.0,nm,,,yes,pva,87.0,stabilizer,as2o3,4.3,persevative,,0.0,not_applicable,8.7,,,mtt,hek293,human,,50000.0,cells/well,,,,,,,,37.0,celsius,5.0,humidified,,,,,,,,,96.0,non-toxic,,,,,,,,,
12,3,3hb,,100.0,0.0,,,,,,nanoparticle,,,,,175.0,nm,,,yes,pva,85.1,stabilizer,as2o3,4.3,persevative,folate,2.1,target_ligard,8.5,,,mtt,hek293,human,,50000.0,cells/well,,,,,,,,37.0,celsius,5.0,humidified,,,,,,,,,90.0,non-toxic,,,,,,,,,
13,1,3hb,3hv,88.0,12.0,,,,,,nanotube,,,,,,,,,yes,hnt,28.0,carrier,,0.0,not_applicable,,0.0,not_applicable,72.0,,,mtt,mouse_fibroblasts_l929,mouse,indirect_contact,4000.0,cells/well,rpmi_fbs_lglutamine_streptomycin_penicillin,rpmi_fbs_lglutamine_streptomycin_penicillin,,,1.0,72.0,hours,37.0,celsius,5.0,humidified,,,,,,,,,68.0,toxic,,,,,,,,,
13,2,3hb,3hv,88.0,12.0,,,,,,nanotube,,,,,,,,,yes,hnt,26.04,carrier,sr,1.96,activator,,0.0,not_applicable,72.0,,,mtt,mouse_fibroblasts_l929,mouse,indirect_contact,4000.0,cells/well,rpmi_fbs_lglutamine_streptomycin_penicillin,rpmi_fbs_lglutamine_streptomycin_penicillin,,,1.0,72.0,hours,37.0,celsius,5.0,humidified,,,,,,,,,63.0,toxic,,,,,,,,,
13,3,3hb,3hv,88.0,12.0,,,,,,nanotube,,,,,,,,,yes,hnt,28.0,carrier,,0.0,not_applicable,,0.0,not_applicable,72.0,,,mtt,mouse_fibroblasts_l929,mouse,indirect_contact,4000.0,cells/well,rpmi_fbs_lglutamine_streptomycin_penicillin,rpmi_fbs_lglutamine_streptomycin_penicillin,,,2.0,72.0,hours,37.0,celsius,5.0,humidified,,,,,,,,,76.0,non-toxic,,,,,,,,,
13,4,3hb,3hv,88.0,12.0,,,,,,nanotube,,,,,,,,,yes,hnt,26.04,carrier,sr,1.96,activator,,0.0,not_applicable,72.0,,,mtt,mouse_fibroblasts_l929,mouse,indirect_contact,4000.0,cells/well,rpmi_fbs_lglutamine_streptomycin_penicillin,rpmi_fbs_lglutamine_streptomycin_penicillin,,,2.0,72.0,hours,37.0,celsius,5.0,humidified,,,,,,,,,76.0,non-toxic,,,,,,,,,
13,5,3hb,3hv,88.0,12.0,,,,,,nanotube,,,,,,,,,yes,hnt,28.0,carrier,,0.0,not_applicable,,0.0,not_applicable,72.0,,,mtt,mouse_fibroblasts_l929,mouse,indirect_contact,4000.0,cells/well,rpmi_fbs_lglutamine_streptomycin_penicillin,rpmi_fbs_lglutamine_streptomycin_penicillin,,,4.0,72.0,hours,37.0,celsius,5.0,humidified,,,,,,,,,87.0,non-toxic,,,,,,,,,
13,6,3hb,3hv,88.0,12.0,,,,,,nanotube,,,,,,,,,yes,hnt,26.04,carrier,sr,1.96,activator,,0.0,not_applicable,72.0,,,mtt,mouse_fibroblasts_l929,mouse,indirect_contact,4000.0,cells/well,rpmi_fbs_lglutamine_streptomycin_penicillin,rpmi_fbs_lglutamine_streptomycin_penicillin,,,4.0,72.0,hours,37.0,celsius,5.0,humidified,,,,,,,,,81.0,non-toxic,,,,,,,,,
13,7,3hb,3hv,88.0,12.0,,,,,,nanotube,,,,,,,,,yes,hnt,28.0,carrier,,0.0,not_applicable,,0.0,not_applicable,72.0,,,tryptan_blue_assay,mouse_fibroblasts_l929,mouse,indirect_contact,4000.0,cells/well,rpmi_fbs_lglutamine_streptomycin_penicillin,rpmi_fbs_lglutamine_streptomycin_penicillin,,,1.0,72.0,hours,37.0,celsius,5.0,humidified,,,,,,,,,96.0,non-toxic,,,,,,,,,
13,8,3hb,3hv,88.0,12.0,,,,,,nanotube,,,,,,,,,yes,hnt,26.04,carrier,sr,1.96,activator,,0.0,not_applicable,72.0,,,tryptan_blue_assay,mouse_fibroblasts_l929,mouse,indirect_contact,4000.0,cells/well,rpmi_fbs_lglutamine_streptomycin_penicillin,rpmi_fbs_lglutamine_streptomycin_penicillin,,,1.0,72.0,hours,37.0,celsius,5.0,humidified,,,,,,,,,92.0,non-toxic,,,,,,,,,
13,9,3hb,3hv,88.0,12.0,,,,,,nanotube,,,,,,,,,yes,hnt,28.0,carrier,,0.0,not_applicable,,0.0,not_applicable,72.0,,,tryptan_blue_assay,mouse_fibroblasts_l929,mouse,indirect_contact,4000.0,cells/well,rpmi_fbs_lglutamine_streptomycin_penicillin,rpmi_fbs_lglutamine_streptomycin_penicillin,,,2.0,72.0,hours,37.0,celsius,5.0,humidified,,,,,,,,,97.0,non-toxic,,,,,,,,,
13,10,3hb,3hv,88.0,12.0,,,,,,nanotube,,,,,,,,,yes,hnt,26.04,carrier,sr,1.96,activator,,0.0,not_applicable,72.0,,,tryptan_blue_assay,mouse_fibroblasts_l929,mouse,indirect_contact,4000.0,cells/well,rpmi_fbs_lglutamine_streptomycin_penicillin,rpmi_fbs_lglutamine_streptomycin_penicillin,,,2.0,72.0,hours,37.0,celsius,5.0,humidified,,,,,,,,,97.0,non-toxic,,,,,,,,,
13,11,3hb,3hv,88.0,12.0,,,,,,nanotube,,,,,,,,,yes,hnt,28.0,carrier,,0.0,not_applicable,,0.0,not_applicable,72.0,,,tryptan_blue_assay,mouse_fibroblasts_l929,mouse,indirect_contact,4000.0,cells/well,rpmi_fbs_lglutamine_streptomycin_penicillin,rpmi_fbs_lglutamine_streptomycin_penicillin,,,4.0,72.0,hours,37.0,celsius,5.0,humidified,,,,,,,,,96.0,non-toxic,,,,,,,,,
13,12,3hb,3hv,88.0,12.0,,,,,,nanotube,,,,,,,,,yes,hnt,26.04,carrier,sr,1.96,activator,,0.0,not_applicable,72.0,,,tryptan_blue_assay,mouse_fibroblasts_l929,mouse,indirect_contact,4000.0,cells/well,rpmi_fbs_lglutamine_streptomycin_penicillin,rpmi_fbs_lglutamine_streptomycin_penicillin,,,4.0,72.0,hours,37.0,celsius,5.0,humidified,,,,,,,,,96.0,non-toxic,,,,,,,,,
14,1,3hb,3hv,95.0,5.0,,,,,,membrane,0.3,mm,,,,,,,no,,0.0,not_applicable,,0.0,not_applicable,,0.0,not_applicable,100.0,10993-5,,bca,l929_fibroblasts,mouse,indirect_contact,,,dmem_fcs10,dmem_fcs10,,,1.0,72.0,hours,37.0,celsius,5.0,humidified,,,,,,,,,,,,,,,,,,,6.71
15,1,3hb,,100.0,0.0,230000.0,g/mol,87000.0,,2.6436781609195403,,,,,,,,,,yes,pdmaema,66.6,condensator,,0.0,not_applicable,,0.0,not_applicable,33.4,,,mtt,hek293,human,indirect_contact,30000.0,cells/well,dmem_fcs10,dmem_fcs10,,,1.0,72.0,hours,37.0,celsius,5.0,humidified,,,,,,,,,64.9928263988522,toxic,,,,,,,,,
15,2,3hb,,100.0,0.0,230000.0,g/mol,87000.0,,2.6436781609195403,,,,,,,,,,yes,pdmaema,66.6,condensator,,0.0,not_applicable,,0.0,not_applicable,33.4,,,mtt,hek293,human,indirect_contact,30000.0,cells/well,dmem_fcs10,dmem_fcs10,,,2.0,72.0,hours,37.0,celsius,5.0,humidified,,,,,,,,,67.4318507890961,toxic,,,,,,,,,
15,3,3hb,,100.0,0.0,230000.0,g/mol,87000.0,,2.6436781609195403,,,,,,,,,,yes,pdmaema,66.6,condensator,,0.0,not_applicable,,0.0,not_applicable,33.4,,,mtt,hek293,human,indirect_contact,30000.0,cells/well,dmem_fcs10,dmem_fcs10,,,4.0,72.0,hours,37.0,celsius,5.0,humidified,,,,,,,,,70.4447632711621,non-toxic,,,,,,,,,
15,4,3hb,,100.0,0.0,230000.0,g/mol,87000.0,,2.6436781609195403,,,,,,,,,,yes,pdmaema,66.6,condensator,,0.0,not_applicable,,0.0,not_applicable,33.4,,,mtt,hek293,human,indirect_contact,30000.0,cells/well,dmem_fcs10,dmem_fcs10,,,8.0,72.0,hours,37.0,celsius,5.0,humidified,,,,,,,,,73.0272596843615,non-toxic,,,,,,,,,
15,5,3hb,,100.0,0.0,230000.0,g/mol,87000.0,,2.6436781609195403,,,,,,,,,,yes,pdmaema,66.6,condensator,,0.0,not_applicable,,0.0,not_applicable,33.4,,,mtt,hek293,human,indirect_contact,30000.0,cells/well,dmem_fcs10,dmem_fcs10,,,16.0,72.0,hours,37.0,celsius,5.0,humidified,,,,,,,,,78.4791965566714,non-toxic,,,,,,,,,
15,6,3hb,,100.0,0.0,230000.0,g/mol,87000.0,,2.6436781609195403,,,,,,,,,,yes,pdmaema,66.6,condensator,,0.0,not_applicable,,0.0,not_applicable,33.4,,,mtt,hek293,human,indirect_contact,30000.0,cells/well,dmem_fcs10,dmem_fcs10,,,32.0,72.0,hours,37.0,celsius,5.0,humidified,,,,,,,,,84.93543758967,non-toxic,,,,,,,,,
15,7,3hb,,100.0,0.0,230000.0,g/mol,87000.0,,2.6436781609195403,,,,,,,,,,yes,pdmaema,91.2,condensator,,0.0,not_applicable,,0.0,not_applicable,8.8,,,mtt,hek293,human,indirect_contact,30000.0,cells/well,dmem_fcs10,dmem_fcs10,,,1.0,72.0,hours,37.0,celsius,5.0,humidified,,,,,,,,,63.4146341463414,toxic,,,,,,,,,
15,8,3hb,,100.0,0.0,230000.0,g/mol,87000.0,,2.6436781609195403,,,,,,,,,,yes,pdmaema,91.2,condensator,,0.0,not_applicable,,0.0,not_applicable,8.8,,,mtt,hek293,human,indirect_contact,30000.0,cells/well,dmem_fcs10,dmem_fcs10,,,2.0,72.0,hours,37.0,celsius,5.0,humidified,,,,,,,,,60.2582496413199,toxic,,,,,,,,,
15,9,3hb,,100.0,0.0,230000.0,g/mol,87000.0,,2.6436781609195403,,,,,,,,,,yes,pdmaema,91.2,condensator,,0.0,not_applicable,,0.0,not_applicable,8.8,,,mtt,hek293,human,indirect_contact,30000.0,cells/well,dmem_fcs10,dmem_fcs10,,,4.0,72.0,hours,37.0,celsius,5.0,humidified,,,,,,,,,62.9842180774749,toxic,,,,,,,,,
15,10,3hb,,100.0,0.0,230000.0,g/mol,87000.0,,2.6436781609195403,,,,,,,,,,yes,pdmaema,91.2,condensator,,0.0,not_applicable,,0.0,not_applicable,8.8,,,mtt,hek293,human,indirect_contact,30000.0,cells/well,dmem_fcs10,dmem_fcs10,,,8.0,72.0,hours,37.0,celsius,5.0,humidified,,,,,,,,,62.9842180774749,toxic,,,,,,,,,
15,11,3hb,,100.0,0.0,230000.0,g/mol,87000.0,,2.6436781609195403,,,,,,,,,,yes,pdmaema,91.2,condensator,,0.0,not_applicable,,0.0,not_applicable,8.8,,,mtt,hek293,human,indirect_contact,30000.0,cells/well,dmem_fcs10,dmem_fcs10,,,16.0,72.0,hours,37.0,celsius,5.0,humidified,,,,,,,,,77.1879483500717,non-toxic,,,,,,,,,
