Repository: Alexangelo92/Cytotoxicity_mdpi

# Cytotoxicity Classification Model for PHBV Polymers

This repository contains all the files used for developing a classification model to predict the cytotoxicity of PHBV-based polymers using machine learning techniques in the ANIPH project.

## Data

This folder contains all data files used in the study.

#### cytotoxicity_data.csv
The raw cytotoxicity dataset compiled from literature, containing polymer composition descriptors and toxicity labels.

#### cytotoxicity_database.xlsx
The full curated cytotoxicity database including all features and metadata used for model development.

File: data/cytotoxicity_data.csv (part 3 of 3)
study_id,instance,monomer_a,monomer_b,hb_ratio,hv_ratio,mw,mw_units,mn,mn_units,pdi,shape,thickness,units_thickness,surface,surface_units,diameter,diameter_units,length,length_units,additive,additive1_name,additive1_percentage,additive1_use,additive2_name,additive2_percentage,additive2_use,addtive3_name,additive3_percentage,additive3_use,polymer_percentage,iso,astm,assay,cell_line,cell_line_type,exposure_type,no_cells_per_well,inoculum_concentration_units,culture_medium,dilution_medium,concentration,concentration_units,dilution,incubation_time,incubation_time_units,incubation_temperature,incubation_temperature_units,co2_percentage,air,extraction_time,units_extraction_time,extraction_temperature,units_extraction_t,extraction_medium,extraction_surface_area_ratio,extraction_surface_area_ratio_units,number_of_cells_well,cell_viability_percentage,toxicity,ic_50,ic_50_units,growth_constant_μ,growth_constant_μ_units,rgr,toxicity_grade,zone_index,lysis_index,growth_inhibition_percentage
27,10,3hb,,100.0,0.0,,,,,,nanofibers,,,,,,,0.57,μm,yes,alp,2.0,bioactive_surface_bound_enzyme,caco3,16.0,biomineralization_bioactivity_enhancement,,0.0,not_applicable,81.0,,,alamar_blue,mc3t3-e1,mouse,direct_contact,10000.0,cells/well,memα-gfps,,,,,24.0,hours,37.0,celsius,5.0,humidified,,,,,,,,,127.0,non-toxic,,,,,,,,,
27,11,3hb,,100.0,0.0,,,,,,nanofibers,,,,,,,0.57,μm,yes,alp,2.0,bioactive_surface_bound_enzyme,caco3,16.0,biomineralization_bioactivity_enhancement,,0.0,not_applicable,81.0,,,alamar_blue,mc3t3-e1,mouse,direct_contact,10000.0,cells/well,memα-gfps,,,,,72.0,hours,37.0,celsius,5.0,humidified,,,,,,,,,136.0,non-toxic,,,,,,,,,
27,12,3hb,,100.0,0.0,,,,,,nanofibers,,,,,,,0.57,μm,yes,alp,2.0,bioactive_surface_bound_enzyme,caco3,16.0,biomineralization_bioactivity_enhancement,,0.0,not_applicable,81.0,,,alamar_blue,mc3t3-e1,mouse,direct_contact,10000.0,cells/well,memα-gfps,,,,,168.0,hours,37.0,celsius,5.0,humidified,,,,,,,,,117.0,non-toxic,,,,,,,,,
27,13,3hb,,100.0,0.0,,,,,,nanofibers,,,,,,,0.57,μm,yes,caco3,15.0,biomineralization_bioactivity_enhancement,,0.0,not_applicable,,0.0,not_applicable,85.0,,,alamar_blue,mc3t3-e1,mouse,direct_contact,10000.0,cells/well,memα-gfps,,,,,24.0,hours,37.0,celsius,5.0,humidified,,,,,,,,,89.0,non-toxic,,,,,,,,,
27,14,3hb,,100.0,0.0,,,,,,nanofibers,,,,,,,0.57,μm,yes,caco3,15.0,biomineralization_bioactivity_enhancement,,0.0,not_applicable,,0.0,not_applicable,85.0,,,alamar_blue,mc3t3-e1,mouse,direct_contact,10000.0,cells/well,memα-gfps,,,,,72.0,hours,37.0,celsius,5.0,humidified,,,,,,,,,89.0,non-toxic,,,,,,,,,
27,15,3hb,,100.0,0.0,,,,,,nanofibers,,,,,,,0.57,μm,yes,caco3,15.0,biomineralization_bioactivity_enhancement,,0.0,not_applicable,,0.0,not_applicable,85.0,,,alamar_blue,mc3t3-e1,mouse,direct_contact,10000.0,cells/well,memα-gfps,,,,,168.0,hours,37.0,celsius,5.0,humidified,,,,,,,,,83.0,non-toxic,,,,,,,,,
27,16,3hb,,100.0,0.0,,,,,,nanofibers,,,,,,,0.57,μm,yes,vcm,23.0,antibiotic,alp,2.0,bioactive_surface_bound_enzyme,caco3,16.0,biomineralization_bioactivity_enhancement,59.0,,,alamar_blue,mc3t3-e1,mouse,direct_contact,10000.0,cells/well,memα-gfps,,,,,24.0,hours,37.0,celsius,5.0,humidified,,,,,,,,,112.0,non-toxic,,,,,,,,,
27,17,3hb,,100.0,0.0,,,,,,nanofibers,,,,,,,0.57,μm,yes,vcm,23.0,antibiotic,alp,2.0,bioactive_surface_bound_enzyme,caco3,16.0,biomineralization_bioactivity_enhancement,59.0,,,alamar_blue,mc3t3-e1,mouse,direct_contact,10000.0,cells/well,memα-gfps,,,,,72.0,hours,37.0,celsius,5.0,humidified,,,,,,,,,119.0,non-toxic,,,,,,,,,
27,18,3hb,,100.0,0.0,,,,,,nanofibers,,,,,,,0.57,μm,yes,vcm,23.0,antibiotic,alp,2.0,bioactive_surface_bound_enzyme,caco3,16.0,biomineralization_bioactivity_enhancement,59.0,,,alamar_blue,mc3t3-e1,mouse,direct_contact,10000.0,cells/well,memα-gfps,,,,,168.0,hours,37.0,celsius,5.0,humidified,,,,,,,,,97.0,non-toxic,,,,,,,,,
28,1,3hb,,100.0,0.0,,g/mol,60000.0,,,micelles,,,,,,,100.0,nm,yes,pdmaema,93.97,functional_additive,,0.0,not_applicable,,0.0,not_applicable,6.03,,,mtt,human_epithelial_kidney_hek293_cells,human,direct_contact,10000.0,cells/well,dmem_with_serum,dmem_with_serum,3.125,mg/l,,,,37.0,celsius,5.0,humidified,,,,,,,,,88.1972265023112,non-toxic,,,,,,,,,
28,2,3hb,,100.0,0.0,,g/mol,60000.0,,,micelles,,,,,,,100.0,nm,yes,pdmaema,93.97,functional_additive,,0.0,not_applicable,,0.0,not_applicable,6.03,,,mtt,human_epithelial_kidney_hek293_cells,human,direct_contact,10000.0,cells/well,dmem_with_serum,dmem_with_serum,6.25,mg/l,,,,37.0,celsius,5.0,humidified,,,,,,,,,88.0123266563944,non-toxic,,,,,,,,,
28,3,3hb,,100.0,0.0,,g/mol,60000.0,,,micelles,,,,,,,100.0,nm,yes,pdmaema,93.97,functional_additive,,0.0,not_applicable,,0.0,not_applicable,6.03,,,mtt,human_epithelial_kidney_hek293_cells,human,direct_contact,10000.0,cells/well,dmem_with_serum,dmem_with_serum,12.5,mg/l,,,,37.0,celsius,5.0,humidified,,,,,,,,,81.171032357473,non-toxic,,,,,,,,,
28,4,3hb,,100.0,0.0,,g/mol,60000.0,,,micelles,,,,,,,100.0,nm,yes,pdmaema,93.97,functional_additive,,0.0,not_applicable,,0.0,not_applicable,6.03,,,mtt,human_epithelial_kidney_hek293_cells,human,direct_contact,10000.0,cells/well,dmem_with_serum,dmem_with_serum,25.0,mg/l,,,,37.0,celsius,5.0,humidified,,,,,,,,,68.7827426810477,toxic,,,,,,,,,
28,5,3hb,,100.0,0.0,,g/mol,60000.0,,,micelles,,,,,,,100.0,nm,yes,pdmaema,93.97,functional_additive,,0.0,not_applicable,,0.0,not_applicable,6.03,,,mtt,human_epithelial_kidney_hek293_cells,human,direct_contact,10000.0,cells/well,dmem_with_serum,dmem_with_serum,50.0,mg/l,,,,37.0,celsius,5.0,humidified,,,,,,,,,63.4206471494607,toxic,,,,,,,,,
28,6,3hb,,100.0,0.0,,g/mol,60000.0,,,micelles,,,,,,,100.0,nm,yes,pdmaema,93.97,functional_additive,,0.0,not_applicable,,0.0,not_applicable,6.03,,,mtt,human_epithelial_kidney_hek293_cells,human,direct_contact,10000.0,cells/well,dmem_with_serum,dmem_with_serum,100.0,mg/l,,,,37.0,celsius,5.0,humidified,,,,,,,,,56.85,toxic,,,,,,,,,
28,7,3hb,,100.0,0.0,,g/mol,60000.0,,,micelles,,,,,,,110.0,nm,yes,pdmaema,94.11,functional_additive,,0.0,not_applicable,,0.0,not_applicable,5.89,,,mtt,human_epithelial_kidney_hek293_cells,human,direct_contact,10000.0,cells/well,dmem_with_serum,dmem_with_serum,3.125,mg/l,,,,37.0,celsius,5.0,humidified,,,,,,,,,79.1371340523882,non-toxic,,,,,,,,,
28,8,3hb,,100.0,0.0,,g/mol,60000.0,,,micelles,,,,,,,110.0,nm,yes,pdmaema,94.11,functional_additive,,0.0,not_applicable,,0.0,not_applicable,5.89,,,mtt,human_epithelial_kidney_hek293_cells,human,direct_contact,10000.0,cells/well,dmem_with_serum,dmem_with_serum,6.25,mg/l,,,,37.0,celsius,5.0,humidified,,,,,,,,,74.6995377503852,non-toxic,,,,,,,,,
28,9,3hb,,100.0,0.0,,g/mol,60000.0,,,micelles,,,,,,,110.0,nm,yes,pdmaema,94.11,functional_additive,,0.0,not_applicable,,0.0,not_applicable,5.89,,,mtt,human_epithelial_kidney_hek293_cells,human,direct_contact,10000.0,cells/well,dmem_with_serum,dmem_with_serum,12.5,mg/l,,,,37.0,celsius,5.0,humidified,,,,,,,,,75.2542372881355,non-toxic,,,,,,,,,
28,10,3hb,,100.0,0.0,,g/mol,60000.0,,,micelles,,,,,,,110.0,nm,yes,pdmaema,94.11,functional_additive,,0.0,not_applicable,,0.0,not_applicable,5.89,,,mtt,human_epithelial_kidney_hek293_cells,human,direct_contact,10000.0,cells/well,dmem_with_serum,dmem_with_serum,25.0,mg/l,,,,37.0,celsius,5.0,humidified,,,,,,,,,64.5300462249614,toxic,,,,,,,,,
28,11,3hb,,100.0,0.0,,g/mol,60000.0,,,micelles,,,,,,,110.0,nm,yes,pdmaema,94.11,functional_additive,,0.0,not_applicable,,0.0,not_applicable,5.89,,,mtt,human_epithelial_kidney_hek293_cells,human,direct_contact,10000.0,cells/well,dmem_with_serum,dmem_with_serum,50.0,mg/l,,,,37.0,celsius,5.0,humidified,,,,,,,,,62.1263482280431,toxic,,,,,,,,,
28,12,3hb,,100.0,0.0,,g/mol,60000.0,,,micelles,,,,,,,110.0,nm,yes,pdmaema,94.11,functional_additive,,0.0,not_applicable,,0.0,not_applicable,5.89,,,mtt,human_epithelial_kidney_hek293_cells,human,direct_contact,10000.0,cells/well,dmem_with_serum,dmem_with_serum,100.0,mg/l,,,,37.0,celsius,5.0,humidified,,,,,,,,,56.0246848040022,toxic,,,,,,,,,
28,13,3hb,,100.0,0.0,,g/mol,60000.0,,,micelles,,,,,,,130.0,nm,yes,pdmaema,93.3,functional_additive,,0.0,not_applicable,,0.0,not_applicable,6.7,,,mtt,human_epithelial_kidney_hek293_cells,human,direct_contact,10000.0,cells/well,dmem_with_serum,dmem_with_serum,3.125,mg/l,,,,37.0,celsius,5.0,humidified,,,,,,,,,98.7365177195685,non-toxic,,,,,,,,,
28,14,3hb,,100.0,0.0,,g/mol,60000.0,,,micelles,,,,,,,130.0,nm,yes,pdmaema,93.3,functional_additive,,0.0,not_applicable,,0.0,not_applicable,6.7,,,mtt,human_epithelial_kidney_hek293_cells,human,direct_contact,10000.0,cells/well,dmem_with_serum,dmem_with_serum,6.25,mg/l,,,,37.0,celsius,5.0,humidified,,,,,,,,,96.3328197226502,non-toxic,,,,,,,,,
28,15,3hb,,100.0,0.0,,g/mol,60000.0,,,micelles,,,,,,,130.0,nm,yes,pdmaema,93.3,functional_additive,,0.0,not_applicable,,0.0,not_applicable,6.7,,,mtt,human_epithelial_kidney_hek293_cells,human,direct_contact,10000.0,cells/well,dmem_with_serum,dmem_with_serum,12.5,mg/l,,,,37.0,celsius,5.0,humidified,,,,,,,,,85.9784283513097,non-toxic,,,,,,,,,
28,16,3hb,,100.0,0.0,,g/mol,60000.0,,,micelles,,,,,,,130.0,nm,yes,pdmaema,93.3,functional_additive,,0.0,not_applicable,,0.0,not_applicable,6.7,,,mtt,human_epithelial_kidney_hek293_cells,human,direct_contact,10000.0,cells/well,dmem_with_serum,dmem_with_serum,25.0,mg/l,,,,37.0,celsius,5.0,humidified,,,,,,,,,73.2203389830508,non-toxic,,,,,,,,,
28,17,3hb,,100.0,0.0,,g/mol,60000.0,,,micelles,,,,,,,130.0,nm,yes,pdmaema,93.3,functional_additive,,0.0,not_applicable,,0.0,not_applicable,6.7,,,mtt,human_epithelial_kidney_hek293_cells,human,direct_contact,10000.0,cells/well,dmem_with_serum,dmem_with_serum,50.0,mg/l,,,,37.0,celsius,5.0,humidified,,,,,,,,,69.8921417565485,toxic,,,,,,,,,
28,18,3hb,,100.0,0.0,,g/mol,60000.0,,,micelles,,,,,,,130.0,nm,yes,pdmaema,93.3,functional_additive,,0.0,not_applicable,,0.0,not_applicable,6.7,,,mtt,human_epithelial_kidney_hek293_cells,human,direct_contact,10000.0,cells/well,dmem_with_serum,dmem_with_serum,100.0,mg/l,,,,37.0,celsius,5.0,humidified,,,,,,,,,67.95,toxic,,,,,,,,,
29,1,3hb,3hv,81.0,19.0,,,,,,fiber,,,,,,,5.0,mm,no,,0.0,not_applicable,,0.0,not_applicable,,0.0,not_applicable,,,,cck-8,3t3_fibroblasts,mouse,direct_contact,10000.0,cells/well,,,,,,24.0,hours,37.0,celsius,5.0,humidified,,,,,,,,,98.205499276411,non-toxic,,,,,,,,,
29,2,3hb,3hv,81.0,19.0,,,,,,fiber,,,,,,,5.0,mm,yes,scaco3,16.7,filler,,0.0,not_applicable,,0.0,not_applicable,83.3,,,cck-8,3t3_fibroblasts,mouse,direct_contact,10000.0,cells/well,,,,,,24.0,hours,37.0,celsius,5.0,humidified,,,,,,,,,101.591895803183,non-toxic,,,,,,,,,
29,3,3hb,3hv,81.0,19.0,,,,,,fiber,,,,,,,5.0,mm,yes,mcaco3,16.7,reinforcement,,0.0,not_applicable,,0.0,not_applicable,83.3,,,cck-8,3t3_fibroblasts,mouse,direct_contact,10000.0,cells/well,,,,,,24.0,hours,37.0,celsius,5.0,humidified,,,,,,,,,100.636758321273,non-toxic,,,,,,,,,
30,1,3hb,,100.0,0.0,,g/mol,86.0,,,fiber,,,,,,,1.75,mm,yes,pla,73.91,matrix_polymer,ha_tcp,8.7,bioactive_reinforcement,tac,4.35,plasticizer,13.04,10993-5,,,l929,mouse,indirect_contact,10000.0,cells/well,mem_10fbs,mem_5fbs_atb,,,0.0,24.0,hours,37.0,celsius,,,,,,,,,,,104.761904761904,non-toxic,,,,,,,,,
30,2,3hb,,100.0,0.0,,g/mol,86.0,,,fiber,,,,,,,1.75,mm,yes,pla,73.91,matrix_polymer,ha_tcp,8.7,bioactive_reinforcement,tac,4.35,plasticizer,13.04,10993-5,,,l929,mouse,indirect_contact,10000.0,cells/well,mem_10fbs,mem_5fbs_atb,,,1.33,24.0,hours,37.0,celsius,,,,,,,,,,,95.7142857142857,non-toxic,,,,,,,,,
31,1,3hb,3hv,88.0,12.0,,,,,,microsphere,,,,,,,1.89,μm,no,,0.0,not_applicable,,0.0,not_applicable,,0.0,not_applicable,100.0,,,mts,hepg2,human,indirect_contact,75000.0,cells/well,dmem_10fbs_pen_strep,pbs,1.0,mg/l,,24.0,hours,37.0,celsius,5.0,humidified,,,,,,,,,97.0149253731343,non-toxic,,,,,,,,,
31,2,3hb,3hv,88.0,12.0,,,,,,microsphere,,,,,,,1.89,μm,no,,0.0,not_applicable,,0.0,not_applicable,,0.0,not_applicable,100.0,,,mts,hepg2,human,indirect_contact,75000.0,cells/well,dmem_10fbs_pen_strep,pbs,10.0,mg/l,,24.0,hours,37.0,celsius,5.0,humidified,,,,,,,,,91.4179104477612,non-toxic,,,,,,,,,
31,3,3hb,3hv,88.0,12.0,,,,,,microsphere,,,,,,,1.89,μm,no,,0.0,not_applicable,,0.0,not_applicable,,0.0,not_applicable,100.0,,,mts,hepg2,human,indirect_contact,75000.0,cells/well,dmem_10fbs_pen_strep,pbs,100.0,mg/l,,24.0,hours,37.0,celsius,5.0,humidified,,,,,,,,,72.7611940298507,non-toxic,,,,,,,,,
31,4,3hb,3hv,88.0,12.0,,,,,,microsphere,,,,,,,2.2,μm,yes,cef,6.6,antibiotic,,0.0,not_applicable,,0.0,not_applicable,93.4,,,mts,hepg2,human,indirect_contact,75000.0,cells/well,dmem_10fbs_pen_strep,pbs,1.0,mg/l,,24.0,hours,37.0,celsius,5.0,humidified,,,,,,,,,111.567164179104,non-toxic,,,,,,,,,
31,5,3hb,3hv,88.0,12.0,,,,,,microsphere,,,,,,,2.2,μm,yes,cef,6.6,antibiotic,,0.0,not_applicable,,0.0,not_applicable,93.4,,,mts,hepg2,human,indirect_contact,75000.0,cells/well,dmem_10fbs_pen_strep,pbs,10.0,mg/l,,24.0,hours,37.0,celsius,5.0,humidified,,,,,,,,,98.5074626865671,non-toxic,,,,,,,,,
31,6,3hb,3hv,88.0,12.0,,,,,,microsphere,,,,,,,2.2,μm,yes,cef,6.6,antibiotic,,0.0,not_applicable,,0.0,not_applicable,93.4,,,mts,hepg2,human,indirect_contact,75000.0,cells/well,dmem_10fbs_pen_strep,pbs,100.0,mg/l,,24.0,hours,37.0,celsius,5.0,humidified,,,,,,,,,69.4029850746268,toxic,,,,,,,,,
32,1,3hb,,100.0,0.0,437000.0,g/mol,,,,nanospheres,,,,,,,68.53,nm,yes,fa,33.33,targeting_ligand,peg,33.33,stabilizer,,0.0,not_applicable,33.33,,,mtt,mcf7,human,,6000.0,cells/well,dmem_10fbs_pen_strep,,0.0,mg/l,,24.0,hours,,,,,,,,,,,,,100.460372457084,non-toxic,,,,,,,,,
32,2,3hb,,100.0,0.0,437000.0,g/mol,,,,nanospheres,,,,,,,68.53,nm,yes,fa,33.33,targeting_ligand,peg,33.33,stabilizer,,0.0,not_applicable,33.33,,,mtt,mcf7,human,,6000.0,cells/well,dmem_10fbs_pen_strep,,0.2,mg/l,,24.0,hours,,,,,,,,,,,,,101.321611810155,non-toxic,,,,,,,,,
32,3,3hb,,100.0,0.0,437000.0,g/mol,,,,nanospheres,,,,,,,68.53,nm,yes,fa,33.33,targeting_ligand,peg,33.33,stabilizer,,0.0,not_applicable,33.33,,,mtt,mcf7,human,,6000.0,cells/well,dmem_10fbs_pen_strep,,0.6,mg/l,,24.0,hours,,,,,,,,,,,,,100.460372457084,non-toxic,,,,,,,,,
32,4,3hb,,100.0,0.0,437000.0,g/mol,,,,nanospheres,,,,,,,68.53,nm,yes,fa,33.33,targeting_ligand,peg,33.33,stabilizer,,0.0,not_applicable,33.33,,,mtt,mcf7,human,,6000.0,cells/well,dmem_10fbs_pen_strep,,1.3,mg/l,,24.0,hours,,,,,,,,,,,,,101.321611810155,non-toxic,,,,,,,,,
32,5,3hb,,100.0,0.0,437000.0,g/mol,,,,nanospheres,,,,,,,68.53,nm,yes,fa,33.33,targeting_ligand,peg,33.33,stabilizer,,0.0,not_applicable,33.33,,,mtt,mcf7,human,,6000.0,cells/well,dmem_10fbs_pen_strep,,3.0,mg/l,,24.0,hours,,,,,,,,,,,,,100.460372457084,non-toxic,,,,,,,,,
32,6,3hb,,100.0,0.0,437000.0,g/mol,,,,nanospheres,,,,,,,68.53,nm,yes,fa,33.33,targeting_ligand,peg,33.33,stabilizer,,0.0,not_applicable,33.33,,,mtt,mcf7,human,,6000.0,cells/well,dmem_10fbs_pen_strep,,6.0,mg/l,,24.0,hours,,,,,,,,,,,,,101.321611810155,non-toxic,,,,,,,,,
32,7,3hb,,100.0,0.0,437000.0,g/mol,,,,nanospheres,,,,,,,68.53,nm,yes,fa,33.33,targeting_ligand,peg,33.33,stabilizer,,0.0,not_applicable,33.33,,,mtt,mcf7,human,,6000.0,cells/well,dmem_10fbs_pen_strep,,0.0,mg/l,,48.0,hours,,,,,,,,,,,,,103.34928229665,non-toxic,,,,,,,,,
32,8,3hb,,100.0,0.0,437000.0,g/mol,,,,nanospheres,,,,,,,68.53,nm,yes,fa,33.33,targeting_ligand,peg,33.33,stabilizer,,0.0,not_applicable,33.33,,,mtt,mcf7,human,,6000.0,cells/well,dmem_10fbs_pen_strep,,0.2,mg/l,,48.0,hours,,,,,,,,,,,,,103.708133971291,non-toxic,,,,,,,,,
32,9,3hb,,100.0,0.0,437000.0,g/mol,,,,nanospheres,,,,,,,68.53,nm,yes,fa,33.33,targeting_ligand,peg,33.33,stabilizer,,0.0,not_applicable,33.33,,,mtt,mcf7,human,,6000.0,cells/well,dmem_10fbs_pen_strep,,0.6,mg/l,,48.0,hours,,,,,,,,,,,,,103.708133971291,non-toxic,,,,,,,,,
32,10,3hb,,100.0,0.0,437000.0,g/mol,,,,nanospheres,,,,,,,68.53,nm,yes,fa,33.33,targeting_ligand,peg,33.33,stabilizer,,0.0,not_applicable,33.33,,,mtt,mcf7,human,,6000.0,cells/well,dmem_10fbs_pen_strep,,1.3,mg/l,,48.0,hours,,,,,,,,,,,,,103.34928229665,non-toxic,,,,,,,,,
32,11,3hb,,100.0,0.0,437000.0,g/mol,,,,nanospheres,,,,,,,68.53,nm,yes,fa,33.33,targeting_ligand,peg,33.33,stabilizer,,0.0,not_applicable,33.33,,,mtt,mcf7,human,,6000.0,cells/well,dmem_10fbs_pen_strep,,3.0,mg/l,,48.0,hours,,,,,,,,,,,,,103.34928229665,non-toxic,,,,,,,,,
32,12,3hb,,100.0,0.0,437000.0,g/mol,,,,nanospheres,,,,,,,68.53,nm,yes,fa,33.33,targeting_ligand,peg,33.33,stabilizer,,0.0,not_applicable,33.33,,,mtt,mcf7,human,,6000.0,cells/well,dmem_10fbs_pen_strep,,6.0,mg/l,,48.0,hours,,,,,,,,,,,,,104.066985645933,non-toxic,,,,,,,,,
32,13,3hb,,100.0,0.0,437000.0,g/mol,,,,nanospheres,,,,,,,68.53,nm,yes,fa,33.33,targeting_ligand,peg,33.33,stabilizer,,0.0,not_applicable,33.33,,,mtt,mcf7,human,,6000.0,cells/well,dmem_10fbs_pen_strep,,0.0,mg/l,,72.0,hours,,,,,,,,,,,,,105.627808575513,non-toxic,,,,,,,,,
32,14,3hb,,100.0,0.0,437000.0,g/mol,,,,nanospheres,,,,,,,68.53,nm,yes,fa,33.33,targeting_ligand,peg,33.33,stabilizer,,0.0,not_applicable,33.33,,,mtt,mcf7,human,,6000.0,cells/well,dmem_10fbs_pen_strep,,0.2,mg/l,,72.0,hours,,,,,,,,,,,,,107.350287281656,non-toxic,,,,,,,,,
32,15,3hb,,100.0,0.0,437000.0,g/mol,,,,nanospheres,,,,,,,68.53,nm,yes,fa,33.33,targeting_ligand,peg,33.33,stabilizer,,0.0,not_applicable,33.33,,,mtt,mcf7,human,,6000.0,cells/well,dmem_10fbs_pen_strep,,0.6,mg/l,,72.0,hours,,,,,,,,,,,,,106.489047928585,non-toxic,,,,,,,,,
32,16,3hb,,100.0,0.0,437000.0,g/mol,,,,nanospheres,,,,,,,68.53,nm,yes,fa,33.33,targeting_ligand,peg,33.33,stabilizer,,0.0,not_applicable,33.33,,,mtt,mcf7,human,,6000.0,cells/well,dmem_10fbs_pen_strep,,1.3,mg/l,,72.0,hours,,,,,,,,,,,,,108.211526634728,non-toxic,,,,,,,,,
32,17,3hb,,100.0,0.0,437000.0,g/mol,,,,nanospheres,,,,,,,68.53,nm,yes,fa,33.33,targeting_ligand,peg,33.33,stabilizer,,0.0,not_applicable,33.33,,,mtt,mcf7,human,,6000.0,cells/well,dmem_10fbs_pen_strep,,3.0,mg/l,,72.0,hours,,,,,,,,,,,,,108.211526634728,non-toxic,,,,,,,,,
32,18,3hb,,100.0,0.0,437000.0,g/mol,,,,nanospheres,,,,,,,68.53,nm,yes,fa,33.33,targeting_ligand,peg,33.33,stabilizer,,0.0,not_applicable,32.9,,,mtt,mcf7,human,,6000.0,cells/well,dmem_10fbs_pen_strep,,6.0,mg/l,,72.0,hours,,,,,,,,,,,,,106.489047928585,non-toxic,,,,,,,,,
32,19,3hb,,100.0,0.0,437000.0,g/mol,,,,nanospheres,,,,,,,178.15,nm,yes,fa,32.9,targeting_ligand,peg,32.9,stabilizer,epi,1.32,active_drug,32.9,,,mtt,mcf7,human,,6000.0,cells/well,dmem_10fbs_pen_strep,,0.0,mg/l,,24.0,hours,,,,,,,,,,,,,100.460372457084,non-toxic,,,,,,,,,
32,20,3hb,,100.0,0.0,437000.0,g/mol,,,,nanospheres,,,,,,,178.15,nm,yes,fa,32.9,targeting_ligand,peg,32.9,stabilizer,epi,1.32,active_drug,32.9,,,mtt,mcf7,human,,6000.0,cells/well,dmem_10fbs_pen_strep,,0.2,mg/l,,24.0,hours,,,,,,,,,,,,,78.0681492772235,non-toxic,,,,,,,,,
32,21,3hb,,100.0,0.0,437000.0,g/mol,,,,nanospheres,,,,,,,178.15,nm,yes,fa,32.9,targeting_ligand,peg,32.9,stabilizer,epi,1.32,active_drug,32.9,,,mtt,mcf7,human,,6000.0,cells/well,dmem_10fbs_pen_strep,,0.6,mg/l,,24.0,hours,,,,,,,,,,,,,73.7619525118658,non-toxic,,,,,,,,,
32,22,3hb,,100.0,0.0,437000.0,g/mol,,,,nanospheres,,,,,,,178.15,nm,yes,fa,32.9,targeting_ligand,peg,32.9,stabilizer,epi,1.32,active_drug,32.9,,,mtt,mcf7,human,,6000.0,cells/well,dmem_10fbs_pen_strep,,1.3,mg/l,,24.0,hours,,,,,,,,,,,,,72.9007131587942,non-toxic,,,,,,,,,
32,23,3hb,,100.0,0.0,437000.0,g/mol,,,,nanospheres,,,,,,,178.15,nm,yes,fa,32.9,targeting_ligand,peg,32.9,stabilizer,epi,1.32,active_drug,32.9,,,mtt,mcf7,human,,6000.0,cells/well,dmem_10fbs_pen_strep,,3.0,mg/l,,24.0,hours,,,,,,,,,,,,,68.5945163934364,toxic,,,,,,,,,
32,24,3hb,,100.0,0.0,437000.0,g/mol,,,,nanospheres,,,,,,,178.15,nm,yes,fa,32.9,targeting_ligand,peg,32.9,stabilizer,epi,1.32,active_drug,32.9,,,mtt,mcf7,human,,6000.0,cells/well,dmem_10fbs_pen_strep,,6.0,mg/l,,24.0,hours,,,,,,,,,,,,,78.0681492772235,non-toxic,,,,,,,,,
32,25,3hb,,100.0,0.0,437000.0,g/mol,,,,nanospheres,,,,,,,178.15,nm,yes,fa,32.9,targeting_ligand,peg,32.9,stabilizer,epi,1.32,active_drug,32.9,,,mtt,mcf7,human,,6000.0,cells/well,dmem_10fbs_pen_strep,,0.0,mg/l,,48.0,hours,,,,,,,,,,,,,99.5991331040125,non-toxic,,,,,,,,,
32,26,3hb,,100.0,0.0,437000.0,g/mol,,,,nanospheres,,,,,,,178.15,nm,yes,fa,32.9,targeting_ligand,peg,32.9,stabilizer,epi,1.32,active_drug,32.9,,,mtt,mcf7,human,,6000.0,cells/well,dmem_10fbs_pen_strep,,0.2,mg/l,,48.0,hours,,,,,,,,,,,,,72.0394738057227,non-toxic,,,,,,,,,
32,27,3hb,,100.0,0.0,437000.0,g/mol,,,,nanospheres,,,,,,,178.15,nm,yes,fa,32.9,targeting_ligand,peg,32.9,stabilizer,epi,1.32,active_drug,32.9,,,mtt,mcf7,human,,6000.0,cells/well,dmem_10fbs_pen_strep,,0.6,mg/l,,48.0,hours,,,,,,,,,,,,,62.5658409219355,toxic,,,,,,,,,
32,28,3hb,,100.0,0.0,437000.0,g/mol,,,,nanospheres,,,,,,,178.15,nm,yes,fa,32.9,targeting_ligand,peg,32.9,stabilizer,epi,1.32,active_drug,32.9,,,mtt,mcf7,human,,6000.0,cells/well,dmem_10fbs_pen_strep,,1.3,mg/l,,48.0,hours,,,,,,,,,,,,,53.0922080381484,toxic,,,,,,,,,
32,29,3hb,,100.0,0.0,437000.0,g/mol,,,,nanospheres,,,,,,,178.15,nm,yes,fa,32.9,targeting_ligand,peg,32.9,stabilizer,epi,1.32,active_drug,32.9,,,mtt,mcf7,human,,6000.0,cells/well,dmem_10fbs_pen_strep,,3.0,mg/l,,48.0,hours,,,,,,,,,,,,,48.7860112727906,toxic,,,,,,,,,
32,30,3hb,,100.0,0.0,437000.0,g/mol,,,,nanospheres,,,,,,,178.15,nm,yes,fa,32.9,targeting_ligand,peg,32.9,stabilizer,epi,1.32,active_drug,32.9,,,mtt,mcf7,human,,6000.0,cells/well,dmem_10fbs_pen_strep,,6.0,mg/l,,48.0,hours,,,,,,,,,,,,,41.8960964482182,toxic,,,,,,,,,
32,31,3hb,,100.0,0.0,437000.0,g/mol,,,,nanospheres,,,,,,,178.15,nm,yes,fa,32.9,targeting_ligand,peg,32.9,stabilizer,epi,1.32,active_drug,32.9,,,mtt,mcf7,human,,6000.0,cells/well,dmem_10fbs_pen_strep,,0.0,mg/l,,72.0,hours,,,,,,,,,,,,,102.182851163227,non-toxic,,,,,,,,,
32,32,3hb,,100.0,0.0,437000.0,g/mol,,,,nanospheres,,,,,,,178.15,nm,yes,fa,32.9,targeting_ligand,peg,32.9,stabilizer,epi,1.32,active_drug,32.9,,,mtt,mcf7,human,,6000.0,cells/well,dmem_10fbs_pen_strep,,0.2,mg/l,,72.0,hours,,,,,,,,,,,,,56.5371654504346,toxic,,,,,,,,,
32,33,3hb,,100.0,0.0,437000.0,g/mol,,,,nanospheres,,,,,,,178.15,nm,yes,fa,32.9,targeting_ligand,peg,32.9,stabilizer,epi,1.32,active_drug,32.9,,,mtt,mcf7,human,,6000.0,cells/well,dmem_10fbs_pen_strep,,0.6,mg/l,,72.0,hours,,,,,,,,,,,,,53.0922080381484,toxic,,,,,,,,,
32,34,3hb,,100.0,0.0,437000.0,g/mol,,,,nanospheres,,,,,,,178.15,nm,yes,fa,32.9,targeting_ligand,peg,32.9,stabilizer,epi,1.32,active_drug,32.9,,,mtt,mcf7,human,,6000.0,cells/well,dmem_10fbs_pen_strep,,1.3,mg/l,,72.0,hours,,,,,,,,,,,,,48.7860112727906,toxic,,,,,,,,,
32,35,3hb,,100.0,0.0,437000.0,g/mol,,,,nanospheres,,,,,,,178.15,nm,yes,fa,32.9,targeting_ligand,peg,32.9,stabilizer,epi,1.32,active_drug,32.9,,,mtt,mcf7,human,,6000.0,cells/well,dmem_10fbs_pen_strep,,3.0,mg/l,,72.0,hours,,,,,,,,,,,,,30.6999848582879,toxic,,,,,,,,,
32,36,3hb,,100.0,0.0,437000.0,g/mol,,,,nanospheres,,,,,,,178.15,nm,yes,fa,32.9,targeting_ligand,peg,32.9,stabilizer,epi,1.32,active_drug,32.9,,,mtt,mcf7,human,,6000.0,cells/well,dmem_10fbs_pen_strep,,6.0,mg/l,,72.0,hours,,,,,,,,,,,,,19.5038732683576,toxic,,,,,,,,,
32,37,3hb,3hv,85.0,15.0,,,,,,nanospheres,,,,,,,40.75,nm,yes,fa,33.33,targeting_ligand,peg,33.33,stabilizer,,0.0,not_applicable,33.33,,,mtt,mcf7,human,,6000.0,cells/well,dmem_10fbs_pen_strep,,0.0,mg/l,,24.0,hours,,,,,,,,,,,,,101.754385964912,non-toxic,,,,,,,,,
32,38,3hb,3hv,85.0,15.0,,,,,,nanospheres,,,,,,,40.75,nm,yes,fa,33.33,targeting_ligand,peg,33.33,stabilizer,,0.0,not_applicable,33.33,,,mtt,mcf7,human,,6000.0,cells/well,dmem_10fbs_pen_strep,,0.2,mg/l,,24.0,hours,,,,,,,,,,,,,101.754385964912,non-toxic,,,,,,,,,
32,39,3hb,3hv,85.0,15.0,,,,,,nanospheres,,,,,,,40.75,nm,yes,fa,33.33,targeting_ligand,peg,33.33,stabilizer,,0.0,not_applicable,33.33,,,mtt,mcf7,human,,6000.0,cells/well,dmem_10fbs_pen_strep,,0.6,mg/l,,24.0,hours,,,,,,,,,,,,,102.631578947368,non-toxic,,,,,,,,,
32,40,3hb,3hv,85.0,15.0,,,,,,nanospheres,,,,,,,40.75,nm,yes,fa,33.33,targeting_ligand,peg,33.33,stabilizer,,0.0,not_applicable,33.33,,,mtt,mcf7,human,,6000.0,cells/well,dmem_10fbs_pen_strep,,1.3,mg/l,,24.0,hours,,,,,,,,,,,,,101.754385964912,non-toxic,,,,,,,,,
32,41,3hb,3hv,85.0,15.0,,,,,,nanospheres,,,,,,,40.75,nm,yes,fa,33.33,targeting_ligand,peg,33.33,stabilizer,,0.0,not_applicable,33.33,,,mtt,mcf7,human,,6000.0,cells/well,dmem_10fbs_pen_strep,,3.0,mg/l,,24.0,hours,,,,,,,,,,,,,101.754385964912,non-toxic,,,,,,,,,
32,42,3hb,3hv,85.0,15.0,,,,,,nanospheres,,,,,,,40.75,nm,yes,fa,33.33,targeting_ligand,peg,33.33,stabilizer,,0.0,not_applicable,33.33,,,mtt,mcf7,human,,6000.0,cells/well,dmem_10fbs_pen_strep,,6.0,mg/l,,24.0,hours,,,,,,,,,,,,,102.0,non-toxic,,,,,,,,,
32,43,3hb,3hv,85.0,15.0,,,,,,nanospheres,,,,,,,40.75,nm,yes,fa,33.33,targeting_ligand,peg,33.33,stabilizer,,0.0,not_applicable,33.33,,,mtt,mcf7,human,,6000.0,cells/well,dmem_10fbs_pen_strep,,0.0,mg/l,,48.0,hours,,,,,,,,,,,,,106.140350877192,non-toxic,,,,,,,,,
32,44,3hb,3hv,85.0,15.0,,,,,,nanospheres,,,,,,,40.75,nm,yes,fa,33.33,targeting_ligand,peg,33.33,stabilizer,,0.0,not_applicable,33.33,,,mtt,mcf7,human,,6000.0,cells/well,dmem_10fbs_pen_strep,,0.2,mg/l,,48.0,hours,,,,,,,,,,,,,105.263157894736,non-toxic,,,,,,,,,
32,45,3hb,3hv,85.0,15.0,,,,,,nanospheres,,,,,,,40.75,nm,yes,fa,33.33,targeting_ligand,peg,33.33,stabilizer,,0.0,not_applicable,33.33,,,mtt,mcf7,human,,6000.0,cells/well,dmem_10fbs_pen_strep,,0.6,mg/l,,48.0,hours,,,,,,,,,,,,,104.38596491228,non-toxic,,,,,,,,,
32,46,3hb,3hv,85.0,15.0,,,,,,nanospheres,,,,,,,40.75,nm,yes,fa,33.33,targeting_ligand,peg,33.33,stabilizer,,0.0,not_applicable,33.33,,,mtt,mcf7,human,,6000.0,cells/well,dmem_10fbs_pen_strep,,1.3,mg/l,,48.0,hours,,,,,,,,,,,,,107.017543859649,non-toxic,,,,,,,,,
32,47,3hb,3hv,85.0,15.0,,,,,,nanospheres,,,,,,,40.75,nm,yes,fa,33.33,targeting_ligand,peg,33.33,stabilizer,,0.0,not_applicable,33.33,,,mtt,mcf7,human,,6000.0,cells/well,dmem_10fbs_pen_strep,,3.0,mg/l,,48.0,hours,,,,,,,,,,,,,105.263157894736,non-toxic,,,,,,,,,
32,48,3hb,3hv,85.0,15.0,,,,,,nanospheres,,,,,,,40.75,nm,yes,fa,33.33,targeting_ligand,peg,33.33,stabilizer,,0.0,not_applicable,33.33,,,mtt,mcf7,human,,6000.0,cells/well,dmem_10fbs_pen_strep,,6.0,mg/l,,48.0,hours,,,,,,,,,,,,,103.508771929824,non-toxic,,,,,,,,,
32,49,3hb,3hv,85.0,15.0,,,,,,nanospheres,,,,,,,40.75,nm,yes,fa,33.33,targeting_ligand,peg,33.33,stabilizer,,0.0,not_applicable,33.33,,,mtt,mcf7,human,,6000.0,cells/well,dmem_10fbs_pen_strep,,0.0,mg/l,,72.0,hours,,,,,,,,,,,,,102.631578947368,non-toxic,,,,,,,,,
32,50,3hb,3hv,85.0,15.0,,,,,,nanospheres,,,,,,,40.75,nm,yes,fa,33.33,targeting_ligand,peg,33.33,stabilizer,,0.0,not_applicable,33.33,,,mtt,mcf7,human,,6000.0,cells/well,dmem_10fbs_pen_strep,,0.2,mg/l,,72.0,hours,,,,,,,,,,,,,101.754385964912,non-toxic,,,,,,,,,
32,51,3hb,3hv,85.0,15.0,,,,,,nanospheres,,,,,,,40.75,nm,yes,fa,33.33,targeting_ligand,peg,33.33,stabilizer,,0.0,not_applicable,33.33,,,mtt,mcf7,human,,6000.0,cells/well,dmem_10fbs_pen_strep,,0.6,mg/l,,72.0,hours,,,,,,,,,,,,,103.508771929824,non-toxic,,,,,,,,,
32,52,3hb,3hv,85.0,15.0,,,,,,nanospheres,,,,,,,40.75,nm,yes,fa,33.33,targeting_ligand,peg,33.33,stabilizer,,0.0,not_applicable,33.33,,,mtt,mcf7,human,,6000.0,cells/well,dmem_10fbs_pen_strep,,1.3,mg/l,,72.0,hours,,,,,,,,,,,,,105.263157894736,non-toxic,,,,,,,,,
32,53,3hb,3hv,85.0,15.0,,,,,,nanospheres,,,,,,,40.75,nm,yes,fa,33.33,targeting_ligand,peg,33.33,stabilizer,,0.0,not_applicable,33.33,,,mtt,mcf7,human,,6000.0,cells/well,dmem_10fbs_pen_strep,,3.0,mg/l,,72.0,hours,,,,,,,,,,,,,104.38596491228,non-toxic,,,,,,,,,
32,54,3hb,3hv,85.0,15.0,,,,,,nanospheres,,,,,,,40.75,nm,yes,fa,33.33,targeting_ligand,peg,33.33,stabilizer,,0.0,not_applicable,32.9,,,mtt,mcf7,human,,6000.0,cells/well,dmem_10fbs_pen_strep,,6.0,mg/l,,72.0,hours,,,,,,,,,,,,,103.508771929824,non-toxic,,,,,,,,,
32,55,3hb,3hv,85.0,15.0,,,,,,nanospheres,,,,,,,125.89,nm,yes,fa,32.9,targeting_ligand,peg,32.9,stabilizer,epi,1.32,active_drug,32.9,,,mtt,mcf7,human,,6000.0,cells/well,dmem_10fbs_pen_strep,,0.0,mg/l,,24.0,hours,,,,,,,,,,,,,100.877192982456,non-toxic,,,,,,,,,
32,56,3hb,3hv,85.0,15.0,,,,,,nanospheres,,,,,,,125.89,nm,yes,fa,32.9,targeting_ligand,peg,32.9,stabilizer,epi,1.32,active_drug,32.9,,,mtt,mcf7,human,,6000.0,cells/well,dmem_10fbs_pen_strep,,0.2,mg/l,,24.0,hours,,,,,,,,,,,,,80.7017543859649,non-toxic,,,,,,,,,
32,57,3hb,3hv,85.0,15.0,,,,,,nanospheres,,,,,,,125.89,nm,yes,fa,32.9,targeting_ligand,peg,32.9,stabilizer,epi,1.32,active_drug,32.9,,,mtt,mcf7,human,,6000.0,cells/well,dmem_10fbs_pen_strep,,0.6,mg/l,,24.0,hours,,,,,,,,,,,,,73.6842105263157,non-toxic,,,,,,,,,
32,58,3hb,3hv,85.0,15.0,,,,,,nanospheres,,,,,,,125.89,nm,yes,fa,32.9,targeting_ligand,peg,32.9,stabilizer,epi,1.32,active_drug,32.9,,,mtt,mcf7,human,,6000.0,cells/well,dmem_10fbs_pen_strep,,1.3,mg/l,,24.0,hours,,,,,,,,,,,,,71.0526315789473,non-toxic,,,,,,,,,
32,59,3hb,3hv,85.0,15.0,,,,,,nanospheres,,,,,,,125.89,nm,yes,fa,32.9,targeting_ligand,peg,32.9,stabilizer,epi,1.32,active_drug,32.9,,,mtt,mcf7,human,,6000.0,cells/well,dmem_10fbs_pen_strep,,3.0,mg/l,,24.0,hours,,,,,,,,,,,,,68.4210526315789,toxic,,,,,,,,,
32,60,3hb,3hv,85.0,15.0,,,,,,nanospheres,,,,,,,125.89,nm,yes,fa,32.9,targeting_ligand,peg,32.9,stabilizer,epi,1.32,active_drug,32.9,,,mtt,mcf7,human,,6000.0,cells/well,dmem_10fbs_pen_strep,,6.0,mg/l,,24.0,hours,,,,,,,,,,,,,77.1929824561403,non-toxic,,,,,,,,,
32,61,3hb,3hv,85.0,15.0,,,,,,nanospheres,,,,,,,125.89,nm,yes,fa,32.9,targeting_ligand,peg,32.9,stabilizer,epi,1.32,active_drug,32.9,,,mtt,mcf7,human,,6000.0,cells/well,dmem_10fbs_pen_strep,,0.0,mg/l,,48.0,hours,,,,,,,,,,,,,100.802558765076,non-toxic,,,,,,,,,
32,62,3hb,3hv,85.0,15.0,,,,,,nanospheres,,,,,,,125.89,nm,yes,fa,32.9,targeting_ligand,peg,32.9,stabilizer,epi,1.32,active_drug,32.9,,,mtt,mcf7,human,,6000.0,cells/well,dmem_10fbs_pen_strep,,0.2,mg/l,,48.0,hours,,,,,,,,,,,,,77.020888300667,non-toxic,,,,,,,,,
32,63,3hb,3hv,85.0,15.0,,,,,,nanospheres,,,,,,,125.89,nm,yes,fa,32.9,targeting_ligand,peg,32.9,stabilizer,epi,1.32,active_drug,32.9,,,mtt,mcf7,human,,6000.0,cells/well,dmem_10fbs_pen_strep,,0.6,mg/l,,48.0,hours,,,,,,,,,,,,,66.884430110106,toxic,,,,,,,,,
32,64,3hb,3hv,85.0,15.0,,,,,,nanospheres,,,,,,,125.89,nm,yes,fa,32.9,targeting_ligand,peg,32.9,stabilizer,epi,1.32,active_drug,32.9,,,mtt,mcf7,human,,6000.0,cells/well,dmem_10fbs_pen_strep,,1.3,mg/l,,48.0,hours,,,,,,,,,,,,,59.0871532060946,toxic,,,,,,,,,
32,65,3hb,3hv,85.0,15.0,,,,,,nanospheres,,,,,,,125.89,nm,yes,fa,32.9,targeting_ligand,peg,32.9,stabilizer,epi,1.32,active_drug,32.9,,,mtt,mcf7,human,,6000.0,cells/well,dmem_10fbs_pen_strep,,3.0,mg/l,,48.0,hours,,,,,,,,,,,,,54.0189330340826,toxic,,,,,,,,,
32,66,3hb,3hv,85.0,15.0,,,,,,nanospheres,,,,,,,125.89,nm,yes,fa,32.9,targeting_ligand,peg,32.9,stabilizer,epi,1.32,active_drug,32.9,,,mtt,mcf7,human,,6000.0,cells/well,dmem_10fbs_pen_strep,,6.0,mg/l,,48.0,hours,,,,,,,,,,,,,48.9507128620705,toxic,,,,,,,,,
32,67,3hb,3hv,85.0,15.0,,,,,,nanospheres,,,,,,,125.89,nm,yes,fa,32.9,targeting_ligand,peg,32.9,stabilizer,epi,1.32,active_drug,32.9,,,mtt,mcf7,human,,6000.0,cells/well,dmem_10fbs_pen_strep,,0.0,mg/l,,72.0,hours,,,,,,,,,,,,,101.192416363989,non-toxic,,,,,,,,,
32,68,3hb,3hv,85.0,15.0,,,,,,nanospheres,,,,,,,125.89,nm,yes,fa,32.9,targeting_ligand,peg,32.9,stabilizer,epi,1.32,active_drug,32.9,,,mtt,mcf7,human,,6000.0,cells/well,dmem_10fbs_pen_strep,,0.2,mg/l,,72.0,hours,,,,,,,,,,,,,59.4770286515441,toxic,,,,,,,,,
32,69,3hb,3hv,85.0,15.0,,,,,,nanospheres,,,,,,,125.89,nm,yes,fa,32.9,targeting_ligand,peg,32.9,stabilizer,epi,1.32,active_drug,32.9,,,mtt,mcf7,human,,6000.0,cells/well,dmem_10fbs_pen_strep,,0.6,mg/l,,72.0,hours,,,,,,,,,,,,,53.2391999897204,toxic,,,,,,,,,
32,70,3hb,3hv,85.0,15.0,,,,,,nanospheres,,,,,,,125.89,nm,yes,fa,32.9,targeting_ligand,peg,32.9,stabilizer,epi,1.32,active_drug,32.9,,,mtt,mcf7,human,,6000.0,cells/well,dmem_10fbs_pen_strep,,1.3,mg/l,,72.0,hours,,,,,,,,,,,,,46.6115315755208,toxic,,,,,,,,,
32,71,3hb,3hv,85.0,15.0,,,,,,nanospheres,,,,,,,125.89,nm,yes,fa,32.9,targeting_ligand,peg,32.9,stabilizer,epi,1.32,active_drug,32.9,,,mtt,mcf7,human,,6000.0,cells/well,dmem_10fbs_pen_strep,,3.0,mg/l,,72.0,hours,,,,,,,,,,,,,41.5432935569718,toxic,,,,,,,,,
32,72,3hb,3hv,85.0,15.0,,,,,,nanospheres,,,,,,,125.89,nm,yes,fa,32.9,targeting_ligand,peg,32.9,stabilizer,epi,1.32,active_drug,32.9,,,mtt,mcf7,human,,6000.0,cells/well,dmem_10fbs_pen_strep,,6.0,mg/l,,72.0,hours,,,,,,,,,,,,,30.6271023220485,toxic,,,,,,,,,
33,1,3hb,,100.0,0.0,,,,,,film,,,,,,,,,yes,cnw,2.0,reinforcement,,0.0,not_applicable,,0.0,not_applicable,98.0,,,ldh,pbmc,human,indirect_contact,1000000.0,cells/well,,,,,,24.0,hours,37.0,celsius,5.0,humidified,,,,,,,,,88.1818174724737,non-toxic,,,,,,,,,
33,2,3hb,,100.0,0.0,,,,,,film,,,,,,,,,yes,cnw,10.0,reinforcement,,0.0,not_applicable,,0.0,not_applicable,90.0,,,ldh,pbmc,human,indirect_contact,1000000.0,cells/well,,,,,,24.0,hours,37.0,celsius,5.0,humidified,,,,,,,,,104.999999219721,non-toxic,,,,,,,,,
33,3,3hb,,100.0,0.0,,,,,,film,,,,,,,,,yes,mcc,2.0,reinforcement,,0.0,not_applicable,,0.0,not_applicable,98.0,,,ldh,pbmc,human,indirect_contact,1000000.0,cells/well,,,,,,24.0,hours,37.0,celsius,5.0,humidified,,,,,,,,,86.8181895500365,non-toxic,,,,,,,,,
33,4,3hb,,100.0,0.0,,,,,,film,,,,,,,,,yes,mcc,10.0,reinforcement,,0.0,not_applicable,,0.0,not_applicable,90.0,,,ldh,pbmc,human,indirect_contact,1000000.0,cells/well,,,,,,24.0,hours,37.0,celsius,5.0,humidified,,,,,,,,,89.5454578793735,non-toxic,,,,,,,,,
34,1,3hb,,100.0,0.0,,,,,,nanofibers,,,,,,,534.0,nm,no,,0.0,not_applicable,,0.0,not_applicable,,0.0,not_applicable,100.0,,,mtt,chondrocytes,,direct_contact,160000.0,cells/well,dmem_10fbs_pen_strep,,,,,24.0,hours,37.0,celsius,,,,,,,,,,,54.5097893347387,toxic,,,,,,,,,
34,2,3hb,,100.0,0.0,,,,,,nanofibers,,,,,,,534.0,nm,no,,0.0,not_applicable,,0.0,not_applicable,,0.0,not_applicable,100.0,,,mtt,chondrocytes,,direct_contact,160000.0,cells/well,dmem_10fbs_pen_strep,,,,,168.0,hours,37.0,celsius,,,,,,,,,,,58.6274485024032,toxic,,,,,,,,,
34,3,3hb,,100.0,0.0,,,,,,nanofibers,,,,,,,289.0,nm,yes,starch,10.0,compatibilizer,,0.0,not_applicable,,0.0,not_applicable,90.0,,,mtt,chondrocytes,,direct_contact,160000.0,cells/well,dmem_10fbs_pen_strep,,,,,24.0,hours,37.0,celsius,,,,,,,,,,,90.7843153418356,non-toxic,,,,,,,,,
34,4,3hb,,100.0,0.0,,,,,,nanofibers,,,,,,,289.0,nm,yes,starch,10.0,compatibilizer,,0.0,not_applicable,,0.0,not_applicable,90.0,,,mtt,chondrocytes,,direct_contact,160000.0,cells/well,dmem_10fbs_pen_strep,,,,,168.0,hours,37.0,celsius,,,,,,,,,,,97.4509814890718,non-toxic,,,,,,,,,
34,5,3hb,,100.0,0.0,,,,,,nanofibers,,,,,,,158.0,nm,yes,starch,10.0,compatibilizer,hnt,2.0,nanofiller,,0.0,not_applicable,88.0,,,mtt,chondrocytes,,direct_contact,160000.0,cells/well,dmem_10fbs_pen_strep,,,,,24.0,hours,37.0,celsius,,,,,,,,,,,92.7450997227815,non-toxic,,,,,,,,,
34,6,3hb,,100.0,0.0,,,,,,nanofibers,,,,,,,158.0,nm,yes,starch,10.0,compatibilizer,hnt,2.0,nanofiller,,0.0,not_applicable,88.0,,,mtt,chondrocytes,,direct_contact,160000.0,cells/well,dmem_10fbs_pen_strep,,,,,168.0,hours,37.0,celsius,,,,,,,,,,,98.8235245718949,non-toxic,,,,,,,,,
35,1,3hb,,100.0,0.0,,,,,,nanofibers,,,,,,,2.22,μm,no,,0.0,not_applicable,,0.0,not_applicable,,0.0,not_applicable,,,,fluorometric,drg_neurons,rat,direct_contact,20000.0,cells/well,f12_10fcs_primocin,,,,,48.0,hours,37.0,celsius,,,,,,,,,,,77.7385115571377,non-toxic,,,,,,,,,
35,2,3hb,,100.0,0.0,,,,,,nanofibers,,,,,,,1.36,μm,yes,melanin,30.0,functional_additive,,0.0,not_applicable,,0.0,not_applicable,70.0,,,fluorometric,drg_neurons,rat,direct_contact,20000.0,cells/well,f12_10fcs_primocin,,,,,48.0,hours,37.0,celsius,,,,,,,,,,,80.9187236141396,non-toxic,,,,,,,,,
36,1,3hb,,100.0,0.0,,,,,,nanofibers,,,,,,,257.0,nm,yes,pc,63.0,emulsifier,cholesterol,27.0,stabilizer,,0.0,not_applicable,10.0,,,mtt,hacat,human,direct_contact,,,,,10.0,mg/l,,24.0,hours,37.0,celsius,,,,,,,,,,,80.3305582521149,non-toxic,,,,,,,,,
36,2,3hb,,100.0,0.0,,,,,,nanofibers,,,,,,,257.0,nm,yes,pc,63.0,emulsifier,cholesterol,27.0,stabilizer,,0.0,not_applicable,10.0,,,mtt,hacat,human,direct_contact,,,,,20.0,mg/l,,24.0,hours,37.0,celsius,,,,,,,,,,,69.4215003597794,toxic,,,,,,,,,
36,3,3hb,,100.0,0.0,,,,,,nanofibers,,,,,,,257.0,nm,yes,pc,63.0,emulsifier,cholesterol,27.0,stabilizer,,0.0,not_applicable,10.0,,,mtt,hacat,human,direct_contact,,,,,30.0,mg/l,,24.0,hours,37.0,celsius,,,,,,,,,,,67.4380146529736,toxic,,,,,,,,,
36,4,3hb,,100.0,0.0,,,,,,nanofibers,,,,,,,257.0,nm,yes,pc,63.0,emulsifier,cholesterol,27.0,stabilizer,,0.0,not_applicable,10.0,,,mtt,hacat,human,direct_contact,,,,,40.0,mg/l,,24.0,hours,37.0,celsius,,,,,,,,,,,60.4958827762111,toxic,,,,,,,,,
36,5,3hb,,100.0,0.0,,,,,,nanofibers,,,,,,,257.0,nm,yes,pc,63.0,emulsifier,cholesterol,27.0,stabilizer,,0.0,not_applicable,10.0,,,mtt,hacat,human,direct_contact,,,,,50.0,mg/l,,24.0,hours,37.0,celsius,,,,,,,,,,,50.5784996402205,toxic,,,,,,,,,
36,6,3hb,,100.0,0.0,,,,,,nanofibers,,,,,,,257.0,nm,yes,pc,63.0,emulsifier,cholesterol,27.0,stabilizer,,0.0,not_applicable,10.0,,,mtt,hacat,human,direct_contact,,,,,60.0,mg/l,,24.0,hours,37.0,celsius,,,,,,,,,,,50.5784996402205,toxic,,,,,,,,,
36,7,3hb,,100.0,0.0,,,,,,nanofibers,,,,,,,257.0,nm,yes,pc,63.0,emulsifier,cholesterol,27.0,stabilizer,,0.0,not_applicable,10.0,,,mtt,hacat,human,direct_contact,,,,,70.0,mg/l,,24.0,hours,37.0,celsius,,,,,,,,,,,54.5454710538322,toxic,,,,,,,,,
36,8,3hb,,100.0,0.0,,,,,,nanofibers,,,,,,,535.0,nm,yes,pc,35.0,emulsifier,cholesterol,15.0,stabilizer,,0.0,not_applicable,50.0,,,mtt,hacat,human,direct_contact,,,,,10.0,mg/l,,24.0,hours,37.0,celsius,,,,,,,,,,,82.3140439589207,non-toxic,,,,,,,,,
36,9,3hb,,100.0,0.0,,,,,,nanofibers,,,,,,,535.0,nm,yes,pc,35.0,emulsifier,cholesterol,15.0,stabilizer,,0.0,not_applicable,50.0,,,mtt,hacat,human,direct_contact,,,,,20.0,mg/l,,24.0,hours,37.0,celsius,,,,,,,,,,,74.380146529736,non-toxic,,,,,,,,,
36,10,3hb,,100.0,0.0,,,,,,nanofibers,,,,,,,535.0,nm,yes,pc,35.0,emulsifier,cholesterol,15.0,stabilizer,,0.0,not_applicable,50.0,,,mtt,hacat,human,direct_contact,,,,,30.0,mg/l,,24.0,hours,37.0,celsius,,,,,,,,,,,56.5289113625994,toxic,,,,,,,,,
36,11,3hb,,100.0,0.0,,,,,,nanofibers,,,,,,,535.0,nm,yes,pc,35.0,emulsifier,cholesterol,15.0,stabilizer,,0.0,not_applicable,50.0,,,mtt,hacat,human,direct_contact,,,,,40.0,mg/l,,24.0,hours,37.0,celsius,,,,,,,,,,,56.5289113625994,toxic,,,,,,,,,
36,12,3hb,,100.0,0.0,,,,,,nanofibers,,,,,,,535.0,nm,yes,pc,35.0,emulsifier,cholesterol,15.0,stabilizer,,0.0,not_applicable,50.0,,,mtt,hacat,human,direct_contact,,,,,50.0,mg/l,,24.0,hours,37.0,celsius,,,,,,,,,,,54.5454710538322,toxic,,,,,,,,,
36,13,3hb,,100.0,0.0,,,,,,nanofibers,,,,,,,535.0,nm,yes,pc,35.0,emulsifier,cholesterol,15.0,stabilizer,,0.0,not_applicable,50.0,,,mtt,hacat,human,direct_contact,,,,,60.0,mg/l,,24.0,hours,37.0,celsius,,,,,,,,,,,51.5702651926427,toxic,,,,,,,,,
36,14,3hb,,100.0,0.0,,,,,,nanofibers,,,,,,,535.0,nm,yes,pc,35.0,emulsifier,cholesterol,15.0,stabilizer,,0.0,not_applicable,50.0,,,mtt,hacat,human,direct_contact,,,,,70.0,mg/l,,24.0,hours,37.0,celsius,,,,,,,,,,,48.5950593314533,toxic,,,,,,,,,
36,15,3hb,,100.0,0.0,,,,,,nanofibers,,,,,,,308.0,nm,no,,0.0,not_applicable,,0.0,not_applicable,,0.0,not_applicable,100.0,,,mtt,hacat,human,direct_contact,,,,,10.0,mg/l,,24.0,hours,37.0,celsius,,,,,,,,,,,61.4876029305947,toxic,,,,,,,,,
36,16,3hb,,100.0,0.0,,,,,,nanofibers,,,,,,,308.0,nm,no,,0.0,not_applicable,,0.0,not_applicable,,0.0,not_applicable,100.0,,,mtt,hacat,human,direct_contact,,,,,20.0,mg/l,,24.0,hours,37.0,celsius,,,,,,,,,,,58.5123970694053,toxic,,,,,,,,,
36,17,3hb,,100.0,0.0,,,,,,nanofibers,,,,,,,308.0,nm,no,,0.0,not_applicable,,0.0,not_applicable,,0.0,not_applicable,100.0,,,mtt,hacat,human,direct_contact,,,,,30.0,mg/l,,24.0,hours,37.0,celsius,,,,,,,,,,,62.4793230849783,toxic,,,,,,,,,
36,18,3hb,,100.0,0.0,,,,,,nanofibers,,,,,,,308.0,nm,no,,0.0,not_applicable,,0.0,not_applicable,,0.0,not_applicable,100.0,,,mtt,hacat,human,direct_contact,,,,,40.0,mg/l,,24.0,hours,37.0,celsius,,,,,,,,,,,49.5867794858368,toxic,,,,,,,,,
36,19,3hb,,100.0,0.0,,,,,,nanofibers,,,,,,,308.0,nm,no,,0.0,not_applicable,,0.0,not_applicable,,0.0,not_applicable,100.0,,,mtt,hacat,human,direct_contact,,,,,50.0,mg/l,,24.0,hours,37.0,celsius,,,,,,,,,,,42.6446476090744,toxic,,,,,,,,,
36,20,3hb,,100.0,0.0,,,,,,nanofibers,,,,,,,308.0,nm,no,,0.0,not_applicable,,0.0,not_applicable,,0.0,not_applicable,100.0,,,mtt,hacat,human,direct_contact,,,,,60.0,mg/l,,24.0,hours,37.0,celsius,,,,,,,,,,,38.6776761954628,toxic,,,,,,,,,
36,21,3hb,,100.0,0.0,,,,,,nanofibers,,,,,,,308.0,nm,no,,0.0,not_applicable,,0.0,not_applicable,,0.0,not_applicable,100.0,,,mtt,hacat,human,direct_contact,,,,,70.0,mg/l,,24.0,hours,37.0,celsius,,,,,,,,,,,40.6611619022686,toxic,,,,,,,,,
37,1,3hb,,100.0,0.0,155436.0,g/mol,143258.0,,1.08,,,,,,,,,,no,,0.0,not_applicable,,0.0,not_applicable,,0.0,not_applicable,100.0,,,mtt,hepg2,human,direct_contact,2000.0,cells/well,,,50.0,mg/l,,24.0,hours,37.0,celsius,,,,,,,,,,,100.0,non-toxic,,,,,,,,,
37,2,3hb,,100.0,0.0,155436.0,g/mol,143258.0,,1.08,,,,,,,,,,no,,0.0,not_applicable,,0.0,not_applicable,,0.0,not_applicable,100.0,,,mtt,hepg2,human,direct_contact,2000.0,cells/well,,,100.0,mg/l,,24.0,hours,37.0,celsius,,,,,,,,,,,98.3870992749835,non-toxic,,,,,,,,,
37,3,3hb,,100.0,0.0,155436.0,g/mol,143258.0,,1.08,,,,,,,,,,no,,0.0,not_applicable,,0.0,not_applicable,,0.0,not_applicable,100.0,,,mtt,hepg2,human,direct_contact,2000.0,cells/well,,,200.0,mg/l,,24.0,hours,37.0,celsius,,,,,,,,,,,98.3870992749835,non-toxic,,,,,,,,,
37,4,3hb,,100.0,0.0,155436.0,g/mol,143258.0,,1.08,,,,,,,,,,no,,0.0,not_applicable,,0.0,not_applicable,,0.0,not_applicable,100.0,,,mtt,hepg2,human,direct_contact,2000.0,cells/well,,,400.0,mg/l,,24.0,hours,37.0,celsius,,,,,,,,,,,98.7096749900159,non-toxic,,,,,,,,,
38,1,3hb,3hv,88.0,12.0,50000.0,g/mol,,,,film,2.0,mm,,,,,,,no,,0.0,not_applicable,,0.0,not_applicable,,0.0,not_applicable,100.0,,f813-83,mtt,vero_cells,monkey,indirect_contact,,,,,,,,,,,,,,,,,,,,,,120.223853491021,non-toxic,,,,,,,,,
38,2,3hb,3hv,88.0,12.0,50000.0,g/mol,,,,film,2.0,mm,,,,,,,yes,pcl,25.0,flexibilizer,,0.0,not_applicable,,0.0,not_applicable,75.0,,f813-83,mtt,vero_cells,monkey,indirect_contact,,,,,,,,,,,,,,,,,,,,,,116.805022350766,non-toxic,,,,,,,,,
38,3,3hb,3hv,88.0,12.0,50000.0,g/mol,,,,film,2.0,mm,,,,,,,yes,pcl,50.0,flexibilizer,,0.0,not_applicable,,0.0,not_applicable,50.0,,f813-83,mtt,vero_cells,monkey,indirect_contact,,,,,,,,,,,,,,,,,,,,,,102.104048447671,non-toxic,,,,,,,,,
38,4,3hb,3hv,88.0,12.0,50000.0,g/mol,,,,film,2.0,mm,,,,,,,no,,0.0,not_applicable,,0.0,not_applicable,,0.0,not_applicable,100.0,,f813-83,mtt,vero_cells,monkey,direct_contact,,,,,,,,,,,,,,,,,,,,,,42.9130434782608,toxic,,,,,,,,,
38,5,3hb,3hv,88.0,12.0,50000.0,g/mol,,,,film,2.0,mm,,,,,,,yes,pcl,25.0,flexibilizer,,0.0,not_applicable,,0.0,not_applicable,75.0,,f813-83,mtt,vero_cells,monkey,direct_contact,,,,,,,,,,,,,,,,,,,,,,42.3043478260869,toxic,,,,,,,,,
38,6,3hb,3hv,88.0,12.0,50000.0,g/mol,,,,film,2.0,mm,,,,,,,yes,pcl,50.0,flexibilizer,,0.0,not_applicable,,0.0,not_applicable,50.0,,f813-83,mtt,vero_cells,monkey,direct_contact,,,,,,,,,,,,,,,,,,,,,,45.9565217391304,toxic,,,,,,,,,
39,1,3hb,3hv,92.0,8.0,,,,,,nanoparticle,,,,,,,101.4,nm,yes,polydopamine,8.77,adhesive,folic_acid,3.51,targeting_ligard,,0.0,not_applicable,87.72,,,mtt,l02_cells,human,,10000.0,cells/well,,,0.1,mg/l,,48.0,hours,37.0,,5.0,,,,,,,,,,95.258623506878,non-toxic,,,,,,,,,
39,2,3hb,3hv,92.0,8.0,,,,,,nanoparticle,,,,,,,101.4,nm,yes,polydopamine,8.77,adhesive,folic_acid,3.51,targeting_ligard,,0.0,not_applicable,87.72,,,mtt,l02_cells,human,,10000.0,cells/well,,,1.0,mg/l,,48.0,hours,37.0,,5.0,,,,,,,,,,93.9655111108188,non-toxic,,,,,,,,,
39,3,3hb,3hv,92.0,8.0,,,,,,nanoparticle,,,,,,,101.4,nm,yes,polydopamine,8.77,adhesive,folic_acid,3.51,targeting_ligard,,0.0,not_applicable,87.72,,,mtt,l02_cells,human,,10000.0,cells/well,,,10.0,mg/l,,48.0,hours,37.0,,5.0,,,,,,,,,,93.534483237017,non-toxic,,,,,,,,,
39,4,3hb,3hv,92.0,8.0,,,,,,nanoparticle,,,,,,,101.4,nm,yes,polydopamine,8.77,adhesive,folic_acid,3.51,targeting_ligard,,0.0,not_applicable,87.72,,,mtt,l02_cells,human,,10000.0,cells/well,,,100.0,mg/l,,48.0,hours,37.0,,5.0,,,,,,,,,,91.8103388564911,non-toxic,,,,,,,,,
39,5,3hb,3hv,92.0,8.0,,,,,,nanoparticle,,,,,,,101.4,nm,yes,polydopamine,8.77,adhesive,folic_acid,3.51,targeting_ligard,,0.0,not_applicable,87.72,,,mtt,l02_cells,human,,10000.0,cells/well,,,1000.0,mg/l,,48.0,hours,37.0,,5.0,,,,,,,,,,92.8879249836549,non-toxic,,,,,,,,,
40,1,3hb,3hv,88.0,12.0,680000.0,g/mol,,,,nanoparticle,,,,,,,90.0,nm,no,,0.0,not_applicable,,0.0,not_applicable,,0.0,not_applicable,100.0,,,mtt,sw_480,human,,180000.0,cells/well,,,2.5,mg/l,,72.0,hours,37.0,,,,,,,,,,,,99.2424249539581,non-toxic,,,,,,,,,
40,2,3hb,3hv,88.0,12.0,680000.0,g/mol,,,,nanoparticle,,,,,,,90.0,nm,no,,0.0,not_applicable,,0.0,not_applicable,,0.0,not_applicable,100.0,,,mtt,sw_480,human,,180000.0,cells/well,,,5.0,mg/l,,72.0,hours,37.0,,,,,,,,,,,,94.696971065304,non-toxic,,,,,,,,,
40,3,3hb,3hv,88.0,12.0,680000.0,g/mol,,,,nanoparticle,,,,,,,90.0,nm,no,,0.0,not_applicable,,0.0,not_applicable,,0.0,not_applicable,100.0,,,mtt,sw_480,human,,180000.0,cells/well,,,12.5,mg/l,,72.0,hours,37.0,,,,,,,,,,,,94.1287870714706,non-toxic,,,,,,,,,
40,4,3hb,3hv,88.0,12.0,680000.0,g/mol,,,,nanoparticle,,,,,,,90.0,nm,no,,0.0,not_applicable,,0.0,not_applicable,,0.0,not_applicable,100.0,,,mtt,sw_480,human,,180000.0,cells/well,,,25.0,mg/l,,72.0,hours,37.0,,,,,,,,,,,,91.6666600439282,non-toxic,,,,,,,,,
40,5,3hb,3hv,88.0,12.0,680000.0,g/mol,,,,nanoparticle,,,,,,,90.0,nm,yes,mtx,26.33,anticancer,herb,26.33,antimicrobial,pva,21.54,binder,25.8,,,mtt,sw_480,human,,180000.0,cells/well,,,2.5,mg/l,,72.0,hours,37.0,,,,,,,,,,,,97.7272712494716,non-toxic,,,,,,,,,
40,6,3hb,3hv,88.0,12.0,680000.0,g/mol,,,,nanoparticle,,,,,,,90.0,nm,yes,mtx,26.33,anticancer,herb,26.33,antimicrobial,pva,21.54,binder,25.8,,,mtt,sw_480,human,,180000.0,cells/well,,,5.0,mg/l,,72.0,hours,37.0,,,,,,,,,,,,91.6666600439282,non-toxic,,,,,,,,,
40,7,3hb,3hv,88.0,12.0,680000.0,g/mol,,,,nanoparticle,,,,,,,90.0,nm,yes,mtx,26.33,anticancer,herb,26.33,antimicrobial,pva,21.54,binder,25.8,,,mtt,sw_480,human,,180000.0,cells/well,,,12.5,mg/l,,72.0,hours,37.0,,,,,,,,,,,,71.2121229635892,non-toxic,,,,,,,,,
40,8,3hb,3hv,88.0,12.0,680000.0,g/mol,,,,nanoparticle,,,,,,,90.0,nm,yes,mtx,26.33,anticancer,herb,26.33,antimicrobial,pva,21.54,binder,25.8,,,mtt,sw_480,human,,180000.0,cells/well,,,25.0,mg/l,,72.0,hours,37.0,,,,,,,,,,,,33.5227219772732,toxic,,,,,,,,,
40,9,3hb,3hv,88.0,12.0,680000.0,g/mol,,,,nanoparticle,,,,,,,90.0,nm,yes,mtx,26.33,anticancer,herb,26.33,antimicrobial,pva,21.54,binder,25.8,,,mtt,sw_480,human,,180000.0,cells/well,,,2.5,mg/l,,72.0,hours,37.0,,,,,,,,,,,,93.5605994652343,non-toxic,,,,,,,,,
40,10,3hb,3hv,88.0,12.0,680000.0,g/mol,,,,nanoparticle,,,,,,,90.0,nm,yes,mtx,26.33,anticancer,herb,26.33,antimicrobial,pva,21.54,binder,25.8,,,mtt,sw_480,human,,180000.0,cells/well,,,5.0,mg/l,,72.0,hours,37.0,,,,,,,,,,,,85.416665010982,non-toxic,,,,,,,,,
40,11,3hb,3hv,88.0,12.0,680000.0,g/mol,,,,nanoparticle,,,,,,,90.0,nm,yes,mtx,26.33,anticancer,herb,26.33,antimicrobial,pva,21.54,binder,25.8,,,mtt,sw_480,human,,180000.0,cells/well,,,12.5,mg/l,,72.0,hours,37.0,,,,,,,,,,,,70.075758588325,non-toxic,,,,,,,,,
40,12,3hb,3hv,88.0,12.0,680000.0,g/mol,,,,nanoparticle,,,,,,,90.0,nm,yes,mtx,26.33,anticancer,herb,26.33,antimicrobial,pva,21.54,binder,25.8,,,mtt,sw_480,human,,180000.0,cells/well,,,25.0,mg/l,,72.0,hours,37.0,,,,,,,,,,,,31.4393915037587,toxic,,,,,,,,,
41,1,3hb,,100.0,0.0,,,,,,disc,,,0.32,cm^2,,,,,no,,0.0,not_applicable,,0.0,not_applicable,,0.0,not_applicable,100.0,,,mtt,l929,mouse,direct_contact,200000.0,cells/well,dmem,,,,,18.0,hours,37.0,,5.0,,,,,,,,,,100.290909090909,non-toxic,,,,,,,,,
41,2,3hb,,100.0,0.0,,,,,,disc,,,0.32,cm^2,,,,,yes,pha,5.0,plasticizer,,0.0,not_applicable,,0.0,not_applicable,95.0,,,mtt,l929,mouse,direct_contact,200000.0,cells/well,dmem,,,,,18.0,hours,37.0,,5.0,,,,,,,,,,87.0545454545454,non-toxic,,,,,,,,,
41,3,3hb,,100.0,0.0,,,,,,disc,,,0.32,cm^2,,,,,yes,bc,1.0,reinforcement,pha,4.0,plasticizer,,0.0,not_applicable,96.0,,,mtt,l929,mouse,direct_contact,200000.0,cells/well,dmem,,,,,18.0,hours,37.0,,5.0,,,,,,,,,,98.7636363636363,non-toxic,,,,,,,,,
41,4,3hb,,100.0,0.0,,,,,,disc,,,0.32,cm^2,,,,,yes,bc,2.0,reinforcement,pha,5.0,plasticizer,,0.0,not_applicable,93.0,,,mtt,l929,mouse,direct_contact,200000.0,cells/well,dmem,,,,,18.0,hours,37.0,,5.0,,,,,,,,,,109.963636363636,non-toxic,,,,,,,,,
41,5,3hb,,100.0,0.0,,,,,,disc,,,0.32,cm^2,,,,,yes,bc,5.0,reinforcement,pha,5.0,plasticizer,,0.0,not_applicable,90.0,,,mtt,l929,mouse,direct_contact,200000.0,cells/well,dmem,,,,,18.0,hours,37.0,,5.0,,,,,,,,,,89.6,non-toxic,,,,,,,,,
42,1,3hb,,100.0,0.0,,,,,,film,0.2,mm,,,,,,,yes,pha,50.0,plasticizer,,0.0,not_applicable,,0.0,not_applicable,50.0,,,mtt,hmecs,human,indirect_contact,1000000.0,cells/well,dmem,,,,,24.0,hours,37.0,celsius,,,,,,,,,,,99.02,non-toxic,,,,,,,,,
42,2,3hb,,100.0,0.0,,,,,,film,0.2,mm,,,,,,,yes,pha,20.0,plasticizer,,0.0,not_applicable,,0.0,not_applicable,80.0,,,mtt,hmecs,human,indirect_contact,1000000.0,cells/well,dmem,,,,,24.0,hours,37.0,celsius,,,,,,,,,,,134.09,non-toxic,,,,,,,,,
